Repository: jjlovesure-coder/multipramerenconstruction

# Multiprameter Annealing Reconstruction

本仓库用于从论文图像和聚苯乙烯 DSC 实验中提取焓回复数据，构建稀疏样本下的退火参数预测模型，并用 Expected Information Gain (EIG) 设计下一轮实验。

当前项目包含两条互相衔接的路线：

1. 复现论文中金属玻璃的多参数预测思路：`delta_h`、`delta_h_peak`、`S*`、`H*`、TNM 特征和绝对反应速率理论特征。
2. 将同样的思想迁移到聚苯乙烯 (PS) DSC 实验：在有限退火时间内预测焓回复、峰面积、峰位、路径依赖，并设计能计算 `S* / H*` 的多升温速率实验。

## Repository Layout

```text
paper/
  Source paper and supplementary PDF files.

tools/
  One-off extraction and method-generation scripts.

src/models/
  Paper-data sparse forward and inverse predictor.

src/physics/
  Absolute reaction rate theory, Kissinger, and TNM helper functions.

src/ps/
  PS DSC parsing, feature extraction, model training, EIG design,
  inverse evaluation, and ARRT/Kissinger diagnostics.

data/dsc/
  Raw PS DSC Excel exports.

data/ps/
  Processed PS feature tables and experiment plans.

data/processed/
  Processed digitized paper dataset.

results/
  Digitized figure data, trained model payloads, metrics, plots, and reports.

docs/
  Experiment design reports and model evaluation notes.
```

## Environment

The code is plain Python and uses common scientific packages:

```powershell
python --version
python -m pip install numpy pandas matplotlib openpyxl
```

The project has been run on Windows PowerShell from:

```text
E:\knowledgepaper\multipramereconstruction
```

## Paper-Derived Dataset Workflow

The paper and supplementary figures do not provide raw tables, so the first dataset is digitized from figures.

Main source files:

```text
paper/Song 等 - 2020 - Activation Entropy as a Key Factor Controlling the Memory Effect in Glasses.pdf
paper/Revised_Supplementary_Materials-Sep_3.pdf
```

Important extracted outputs:

```text
results/extracted/data_points/overlap_enhanced/fig2a_c_10series_overlap_filled_points.csv
results/extracted/data_points/fig2d_s6_experimental_points.csv
results/extracted/data_points/s7_experimental_points.csv
results/extracted/data_points/fig3b_hstar_tp_digitized.csv
```

Build the processed paper dataset:

```powershell
python -m src.models.dataset
```

Train the sparse forward model:

```powershell
python -m src.models.train_forward
```

Run inverse design on paper-style targets:

```powershell
python -m src.models.inverse_design
python tools/run_inverse_design_example.py
```

Key outputs:

```text
data/processed/annealing_dataset.csv
results/models/forward_kernel_model.json
results/predictions/inverse_design_top10.json
```

## PS DSC Workflow

The PS workflow predicts finite-time enthalpy recovery rather than forcing a maximum Kovacs peak. The current sample mass is:

```text
PS sample mass = 4.7 mg
```

DSC temperature integrals are converted to specific enthalpy by:

```text
J/g = integral_uW_C * (60 / heating_rate_C_min) * 1e-6 / sample_mass_g
```

Raw DSC files are read from:

```text
data/dsc/ps-empty-01.xlsx
data/dsc/ps-ref-01.xlsx
data/dsc/PS-onestep-01.xlsx
data/dsc/PS-onestep-02.xlsx
data/dsc/ps-single-01.xlsx
data/dsc/ps-kovacs-01.xlsx
data/dsc/pskovacs.xlsx
data/dsc/twosteps.xlsx
```

Extract PS features:

```powershell
python -m src.ps.dsc_processing
```

Train the current finite-time PS model:

```powershell
python -m src.ps.train_ps_model
```

Run inverse design:

```powershell
python -m src.ps.inverse_design
```

Run EIG experiment selection:

```powershell
python -m src.ps.eig_design
python -m src.ps.optimize_twostep_plan
```

Key outputs:

```text
data/ps/ps_preexperiment_features.csv
data/ps/ps_eig_next_experiments.csv
data/ps/ps_eig_next_twostep_experiments.csv
results/ps/models/ps_limited_time_model.json
results/ps/evaluation/ps_train_test_metrics.json
results/ps/eig/ps_eig_twostep_candidate_ranking.csv
```

## Current PS Targets

The current PS model predicts:

```text
delta_h_total_J_g
peak_area_J_g
peak_temperature_Tp_C
peak_height_uW
onset_temperature_C
recovery_index
path_dependence_index
kovacs_peak_label
```

`kovacs_peak_label` is kept as an observational label. Current PS pre-experiments do not show a strong finite-time Kovacs peak, so the main objective is finite-time enthalpy recovery and path dependence.

## Generated DSC Method Files

The repository contains generated `.mtd` method files for follow-up DSC experiments.

Full two-step EIG plan:

```text
data/kovactrain26111103R9-03.mtd
```

Next-round two-step priority plan:

```text
data/kovactrain26111103R9-04-next-round.mtd
```

Multi-heating-rate ARRT/Kissinger plan for strict `S*/H*` training:

```text
data/kovactrain26111103R9-05-arrt-kissinger.mtd
data/ps/ps_arrt_kissinger_mtd_plan.csv
```

Regenerate the ARRT/Kissinger method:

```powershell
python tools/generate_ps_arrt_kissinger_mtd.py
```

This method repeats six representative annealed states at:

```text
5, 10, 20, 40 deg C/min
```

The selected states are:

```text
single: 70 deg C 300 s
single: 90 deg C 100 s
single: 95 deg C 100.02 s
two-step: 50 deg C 10 s -> 80 deg C 1800 s
two-step: 50 deg C 10 s -> 100 deg C 1800 s
two-step: 65 deg C 10 s -> 100 deg C 1200 s
```

File: data/ps/ps_preexperiment_features.csv (part 1 of 3)
sample_id,source_file,cycle_id,mode,T1_C,t1_s,T2_C,t2_s,total_anneal_time_s,heating_rate_C_min,cooling_rate_C_min,noise_sigma_uW,process_total_integral_uW_min,process_total_abs_integral_uW_min,process_total_mean_uW,process_total_std_uW,process_hold_integral_uW_min,process_hold_abs_integral_uW_min,process_cooling_integral_uW_min,process_cooling_abs_integral_uW_min,process_between_step_heating_integral_uW_min,process_step1_hold_mean_uW,process_step1_hold_slope_uW_min,process_step1_hold_delta_uW,process_step2_hold_mean_uW,process_step2_hold_slope_uW_min,process_step2_hold_delta_uW,process_final_cooling_mean_uW,process_final_cooling_slope_uW_min,process_pre_scan_start_dsc_uW,process_pre_scan_end_dsc_uW,process_pre_scan_dsc_shift_uW,feature_integration_low_C,feature_integration_high_C,feature_peak_low_C,feature_peak_high_C,delta_h_total_rel,delta_h_total_J_g,peak_area_rel,peak_area_J_g,peak_temperature_Tp_C,peak_height_uW,onset_temperature_C,kovacs_peak_label,delta_h_total_40_160_rel,delta_h_total_40_160_J_g,peak_area_40_160_rel,peak_area_40_160_J_g,peak_temperature_Tp_40_160_C,peak_height_40_160_uW,onset_temperature_40_160_C,legacy_feature_integration_low_C,legacy_feature_integration_high_C,legacy_feature_peak_low_C,legacy_feature_peak_high_C,recovery_index,path_dependence_index
onestep_50_001,PS-onestep-01.xlsx,1,single_step,50.0,0.1002,nan,nan,0.1002,10.0,60.0,27.467694910576387,18712.413255341846,18712.413255341846,3198.7333249638223,3053.351372234768,2542.879058996836,2542.879058996836,18648.22542317708,18648.22542317708,0,3860.5417804718,0.0,0.0,856.9675948884753,-1162.4059322774806,-3330.080718994144,1129.4740649604798,-1290.2602120185106,4.82030296325684,16.3831806182861,11.562877655029261,70.0,105.0,70.0,105.0,-4424.41254535125,-5.648186228107978,-3118.922174116985,-3.9816027754684904,104.995712280273,-137.85214959847326,70.0083923339844,0,-15826.256586566837,-20.203731812638512,-6521.870527571127,-8.325792162856757,106.074775695801,-142.62880393553746,70.0083923339844,40.0,160.0,70.0,140.0,1.0,0.0
onestep_50_002,PS-onestep-01.xlsx,2,single_step,50.0,0.4998,nan,nan,0.4998,10.0,60.0,27.467694910576387,18689.699332714077,18689.699332714077,3204.0053454807826,2982.523596524459,2724.809070523585,2724.809070523585,18625.44999745687,18625.44999745687,0,917.3527988857696,-1206.4069398805648,-3235.9676475524934,0.0,0.0,0.0,1180.6684035873416,-1307.7830668101,22.8461666107178,16.9757442474365,-5.8704223632813,70.0,105.0,70.0,105.0,-4333.891022462411,-5.532626837186056,-3056.43346599754,-3.901829956592605,104.997756958008,-135.17974192801557,70.0149688720703,0,-15504.058438782424,-19.79241502823288,-6374.797776824781,-8.138039715095465,106.212524414063,-139.77139050773735,70.0149688720703,40.0,160.0,70.0,140.0,0.9795404424969479,0.0
onestep_50_003,PS-onestep-01.xlsx,3,single_step,50.0,0.7979999999999999,nan,nan,0.7979999999999999,10.0,60.0,27.467694910576387,18711.387000401814,18711.387000401814,3207.72997378758,2972.3479367894174,2767.2252522468625,2767.2252522468625,18647.066233666712,18647.066233666712,0,931.4933033837216,-1214.9561533155384,-3231.195999145511,0.0,0.0,0.0,1194.4556401062016,-1313.5150431242228,24.86012840271,19.6814746856689,-5.178653717041101,70.0,105.0,70.0,105.0,-4241.269460027398,-5.4143865447158275,-2983.2360501448375,-3.808386446993409,104.998481750488,-131.80359476521585,70.0039138793945,0,-15171.027365179967,-19.36726897682549,-6219.29046500165,-7.939519742555297,106.094985961914,-136.39214035182204,70.0039138793945,40.0,160.0,70.0,140.0,0.958606236772319,0.0
onestep_50_004,PS-onestep-01.xlsx,4,single_step,50.0,1.0002,nan,nan,1.0002,10.0,60.0,27.467694910576387,18720.988216444646,18720.988216444646,3191.2076333761215,2991.2013903922584,2669.1777480888245,2669.1777480888245,18656.963820152283,18656.963820152283,0,3857.74807929993,0.0,0.0,893.9136216495579,-1177.4996543361099,-3209.8724212646516,1157.320976684343,-1286.4994424699178,28.5646190643311,22.5055408477783,-6.059078216552802,70.0,105.0,70.0,105.0,-4129.627058295269,-5.271864329738642,-2903.907600145103,-3.7071160852916205,104.994026184082,-128.62473277191884,70.0050964355469,0,-14747.290024862756,-18.82632769131415,-6046.33325411081,-7.718723303120182,106.072937011719,-132.9108013581681,70.0050964355469,40.0,160.0,70.0,140.0,0.9333729655554583,0.0
onestep_50_005,PS-onestep-01.xlsx,5,single_step,50.0,4.998,nan,nan,4.998,10.0,60.0,27.467694910576387,18722.047691926957,18722.047691926957,3155.541468170252,2996.319241756717,2692.0807183361103,2692.0807183361103,18659.28272556623,18659.28272556623,0,3804.543977737428,-1219.5864257802857,-77.37963867188,817.6165059231924,-1102.556427196784,-3239.3414573669415,1078.507797136829,-1227.595339764618,31.2706546783447,24.4732723236084,-6.797382354736303,70.0,105.0,70.0,105.0,-3988.876977475713,-5.09218337550091,-2809.83322973738,-3.5870211443455906,104.985168457031,-125.31554457096809,70.0049057006836,0,-14309.873799488609,-18.267923999347158,-5885.044495692095,-7.5128227604579925,106.031158447266,-129.5931655651318,70.0049057006836,40.0,160.0,70.0,140.0,0.9015608143654786,0.0
onestep_50_006,PS-onestep-01.xlsx,6,single_step,50.0,10.020000000000001,nan,nan,10.020000000000001,10.0,60.0,27.467694910576387,18726.68725265185,18726.68725265185,3095.60038023284,3001.040353638543,2729.228950757866,2729.228950757866,18666.51889680539,18666.51889680539,0,3742.595027542115,-1095.1360973014964,-204.9853515625,719.5589652035405,-989.4669088987532,-3045.1499061584504,976.8829593282618,-1137.8065676765664,34.2218341827393,26.4555950164795,-7.766239166259801,70.0,105.0,70.0,105.0,-3928.410079386515,-5.014991590706189,-2771.9691918923368,-3.5386840747561745,104.999114990234,-123.43510175883443,70.0046615600586,0,-14046.53540758715,-17.931747328834657,-5787.886499237373,-7.388791275622178,106.096099853516,-127.29593475649472,70.0046615600586,40.0,160.0,70.0,140.0,0.8878941642804339,0.0
onestep_50_007,PS-onestep-01.xlsx,7,single_step,50.0,49.98,nan,nan,49.98,10.0,60.0,27.467694910576387,18757.893182420725,18757.893182420725,2792.973359673549,2953.2154591044164,3708.846551338792,3708.846551338792,18746.389163732536,18746.389163732536,0,2769.243561477662,-3852.1922467620107,-3138.139282226566,475.07559726277304,-621.9072564293017,-981.4649848937946,487.20961134774325,-473.82820081707905,36.6738758087158,23.8606090545654,-12.813266754150398,70.0,105.0,70.0,105.0,-3858.420552360224,-4.9256432583322,-2715.6519221488784,-3.4667896878496314,104.984260559082,-121.71254472201485,70.0056991577148,0,-13841.283454970935,-17.669723559537363,-5691.048548470358,-7.265168359749392,105.979133605957,-125.61245600986354,70.0056991577148,40.0,160.0,70.0,140.0,0.8720752219216726,0.0
onestep_50_008,PS-onestep-01.xlsx,8,single_step,50.0,100.02,nan,nan,100.02,10.0,60.0,27.467694910576387,18793.204813880915,18793.204813880915,2478.5140416616923,2912.8813189372045,3841.986174411757,3841.986174411757,18792.19397387822,18792.19397387822,0,1478.4007559204101,-2875.3046231493195,-3793.988235473636,460.6122212899698,-606.2899264839673,-903.1852836608884,447.04798616548857,-421.2139262812465,37.5907917022705,22.5704860687256,-15.0203056335449,70.0,105.0,70.0,105.0,-3800.5135689092212,-4.8517194496713465,-2672.331336674418,-3.411486812775852,104.991310119629,-119.42971691768548,70.0067596435547,0,-13625.768511101476,-17.39459809927848,-5591.98169936918,-7.1387000417478905,106.020072937012,-123.10085712175828,70.0067596435547,40.0,160.0,70.0,140.0,0.858987160431601,0.0
onestep_50_009,PS-onestep-01.xlsx,9,single_step,50.0,499.98,nan,nan,499.98,10.0,60.0,27.467694910576387,19041.039676780696,19041.039676780696,1337.9137665929504,2451.784982843929,4084.034795080811,4084.034795080811,19040.43689252853,19040.43689252853,0,325.4915556182862,-189.23947973511804,-3863.181221008299,461.1220618952874,-621.1181841887852,-946.3451499938965,447.6791424470788,-431.3886765893257,38.2909259796143,23.6451778411865,-14.645748138427802,70.0,105.0,70.0,105.0,-3748.871366194203,-4.785793233439408,-2638.783736531449,-3.368660089189084,104.985679626465,-117.53741291258098,70.0024185180664,0,-13364.578010902158,-17.061163418172967,-5510.578222594716,-7.034780709695381,106.014137268066,-121.00782160022982,70.0024185180664,40.0,160.0,70.0,140.0,0.8473150565792423,0.0
onestep_50_010,PS-onestep-01.xlsx,10,single_step,50.0,1000.0200000000001,nan,nan,1000.0200000000001,10.0,60.0,27.467694910576387,19366.712824074424,19366.712824074424,857.0615260003239,2044.6853261959177,4406.421939388931,4406.421939388931,19366.044463713966,19366.044463713966,0,181.52520896911628,-49.29873891323512,-3810.150787353519,459.39280630952567,-613.6659782774132,-950.5090141296389,446.5262942267853,-428.2153260131733,39.1076755523682,25.9727077484131,-13.1349678039551,70.0,105.0,70.0,105.0,-3734.199103273919,-4.767062685030535,-2626.329724980668,-3.3527613510391503,104.991279602051,-117.47280558478997,70.0068511962891,0,-13209.824122952385,-16.86360526334347,-5476.817279448381,-6.9916816333383585,106.020072937012,-120.79299579363828,70.0068511962891,40.0,160.0,70.0,140.0,0.8439988506943049,0.0
onestep_50_011,PS-onestep-01.xlsx,11,single_step,50.0,0.1002,nan,nan,0.1002,10.0,60.0,27.467694910576387,18714.759241708114,18714.759241708114,3208.347841132028,2999.785750595373,2684.1794678053,2684.1794678053,18650.64778486893,18650.64778486893,0,903.9531829833986,-1187.9847018684059,-3257.1061477661165,0.0,0.0,0.0,1173.3292338943481,-1304.196902022003,40.1279926300049,32.2517948150635,-7.876197814941399,70.0,105.0,70.0,105.0,-3680.576878061397,-4.6986087805039105,-2591.9668415311335,-3.3088938402525105,104.997123718262,-115.80690192658699,70.0147247314453,0,-13060.270896487247,-16.672686250834786,-5402.1284057400535,-6.896334134987302,106.008445739746,-119.2819736891322,70.0147247314453,40.0,160.0,70.0,140.0,0.8318792247184534,0.0
onestep_50_012,PS-onestep-01.xlsx,12,single_step,50.0,0.4998,nan,nan,0.4998,10.0,60.0,27.467694910576387,18707.427736543017,18707.427736543017,3180.0051852056054,2992.561400843889,2648.5961337788904,2648.5961337788904,18643.079373779132,18643.079373779132,0,3859.24954414368,0.0,0.0,882.4608157021659,-1152.3436059004134,-3200.150615692137,1146.8424868253198,-1269.3907430670624,41.1376438140869,32.8555202484131,-8.2821235656738,70.0,105.0,70.0,105.0,-3647.802471135775,-4.656769112088222,-2569.4887393604818,-3.280198390672955,104.984321594238,-114.62819844249634,70.0035247802734,0,-12904.749631424276,-16.47414846564801,-5341.123780537564,-6.818455890047954,106.013206481934,-117.93285474858999,70.0035247802734,40.0,160.0,70.0,140.0,0.8244715956626912,0.0
onestep_50_013,PS-onestep-01.xlsx,13,single_step,50.0,0.7979999999999999,nan,nan,0.7979999999999999,10.0,60.0,27.467694910576387,18696.798319126763,18696.798319126763,3142.9309256791403,2989.6018930689747,2651.8527068234384,2651.8527068234384,18632.748279930805,18632.748279930805,0,3860.26272773743,0.0,0.0,865.4993299258656,-1118.861010854518,-3315.102550506595,1127.2703254847854,-1239.1696247323857,42.0133991241455,33.454122543335,-8.559276580810504,70.0,105.0,70.0,105.0,-3624.5656031163553,-4.62710502525492,-2555.092519126618,-3.261820237182916,104.986099243164,-114.62072498989073,70.008918762207,0,-12866.857217705327,-16.425775171538714,-5326.617226982983,-6.799936885510189,105.980941772461,-117.56329198446952,70.008918762207,40.0,160.0,70.0,140.0,0.8192196288125758,0.0
onestep_50_014,PS-onestep-01.xlsx,14,single_step,50.0,1.0002,nan,nan,1.0002,10.0,60.0,27.467694910576387,18685.355571664175,18685.355571664175,3115.0885499636333,2988.433687093805,2651.748907864889,2651.748907864889,18621.34018619521,18621.34018619521,0,3859.39895820618,0.0,0.0,852.182121105295,-1095.5281497047827,-3302.0339813232454,1111.6953003714532,-1217.6026155303834,41.7869358062744,33.6384143829346,-8.148521423339801,70.0,105.0,70.0,105.0,-3583.40691502224,-4.574562019177327,-2525.6745087376175,-3.2242653303033415,104.996315002441,-112.81628610256462,70.0156860351563,0,-12747.583158962385,-16.27351041569666,-5272.444224351737,-6.730779860874557,106.0078125,-115.79028181337799,70.0156860351563,40.0,160.0,70.0,140.0,0.8099169953731691,0.0
onestep_50_015,PS-onestep-01.xlsx,15,single_step,50.0,4.998,nan,nan,4.998,10.0,60.0,27.467694910576387,18677.48588892619,18677.48588892619,3079.6677345757957,2987.210481498071,2640.4031626065203,2640.4031626065203,18614.967821979364,18614.967821979364,0,3805.685579299928,-252.07031250087746,-28.29541015625,767.7429412256477,-1012.3263604315408,-3152.735805511473,1022.5750506369125,-1149.0176629014022,43.0862216949463,34.5842952728271,-8.501926422119205,70.0,105.0,70.0,105.0,-3535.572761905848,-4.513497142858529,-2495.128749695302,-3.1852707442918744,104.997093200684,-111.46289569486976,70.0151138305664,0,-12562.59069337395,-16.037349821328444,-5200.844365876717,-6.639375786225596,106.025733947754,-114.49683654733417,70.0151138305664,40.0,160.0,70.0,140.0,0.7991055819649301,0.0
onestep_50_016,PS-onestep-01.xlsx,16,single_step,50.0,10.020000000000001,nan,nan,10.020000000000001,10.0,60.0,27.467694910576387,18664.502286787032,18664.502286787032,3027.703211645178,2983.8844482638956,2682.922925793226,2682.922925793226,18604.335981721728,18604.335981721728,0,3697.7298175811784,-658.9128196024002,-154.65747070313,681.9585454037317,-917.8175219114542,-2978.839096069339,932.6596796308248,-1072.6085685488529,43.7834720611572,34.3625965118408,-9.4208755493164,70.0,105.0,70.0,105.0,-3501.548997980353,-4.470062550613216,-2468.644946492049,-3.1514616338196366,104.984321594238,-109.52724629405634,70.0156860351563,0,-12423.18653943298,-15.85938707161657,-5125.014267154282,-6.542571404877806,105.709396362305,-112.0001619227678,70.0156860351563,40.0,160.0,70.0,140.0,0.7914155748562476,0.0
onestep_50_017,PS-onestep-01.xlsx,17,single_step,50.0,49.98,nan,nan,49.98,10.0,60.0,27.467694910576387,18692.766536817544,18692.766536817544,2736.3649252821756,2925.604185988585,3665.349536269452,3665.349536269452,18681.7596764342,18681.7596764342,0,2716.701845169068,-3951.7861320497705,-3089.639648437498,458.78781234339647,-587.6645243539735,-1025.1828613281207,474.66309696379153,-457.557057707487,44.5428943634033,30.8829669952393,-13.659927368163999,70.0,105.0,70.0,105.0,-3477.5504083557976,-4.439426053220167,-2450.5707481297004,-3.128388189101745,104.998001098633,-109.56191873485977,70.0108337402344,0,-12375.576527788684,-15.798608333347257,-5104.326539126698,-6.516161539310677,105.959197998047,-112.08042091721768,70.0108337402344,40.0,160.0,70.0,140.0,0.7859914446743164,0.0
onestep_50_018,PS-onestep-01.xlsx,18,single_step,50.0,100.02,nan,nan,100.02,10.0,60.0,27.467694910576387,18730.695959399545,18730.695959399545,2438.610156917779,2886.0029102192575,3785.7238415624024,3785.7238415624024,18729.58514190356,18729.58514190356,0,1445.4546995544433,-2812.2370952040615,-3709.9205551147443,446.85050937392936,-578.6974520849029,-957.6613464355471,439.26352772102524,-413.28942002901914,46.2913303375244,29.6839008331299,-16.6074295043945,70.0,105.0,70.0,105.0,-3443.1749618421736,-4.39554250447937,-2425.5475721961266,-3.0964437091865444,104.996315002441,-108.57299996975462,70.0146102905273,0,-12216.900165475101,-15.596042764436296,-5031.088887093807,-6.422666664375072,105.974555969238,-110.72067109344584,70.0146102905273,40.0,160.0,70.0,140.0,0.7782219507220078,0.0
onestep_50_019,PS-onestep-01.xlsx,19,single_step,50.0,499.98,nan,nan,499.98,10.0,60.0,27.467694910576387,19024.767531916295,19024.767531916295,1324.6619918982556,2429.4185803740934,4063.228327287152,4063.228327287152,19024.083101762135,19024.083101762135,0,323.8737165985107,-184.84003945908043,-3879.4819412231477,441.13724126418424,-583.1428216045126,-997.2264060974078,433.9593191506727,-417.51223036953024,49.4036655426025,28.6807308197021,-20.722934722900405,70.0,105.0,70.0,105.0,-3340.899729826215,-4.264978378501551,-2342.501225923319,-2.9904270969233857,104.995529174805,-103.79201845818989,70.0038681030273,0,-11908.368964788602,-15.20217314653864,-4857.798021005558,-6.201444282134755,106.041069030762,-106.30917803274087,70.0038681030273,40.0,160.0,70.0,140.0,0.7551058350868555,0.0
onestep_50_020,PS-onestep-01.xlsx,20,single_step,50.0,1000.0200000000001,nan,nan,1000.0200000000001,10.0,60.0,27.467694910576387,19047.742668498347,19047.742668498347,838.7941836918966,1991.8274022342655,4358.400441166596,4358.400441166596,19047.013294153207,19047.013294153207,0,180.78798885345458,-47.65793236713171,-3870.3489227294954,433.09411523255653,-567.7913391670644,-963.175975799561,425.4608531557898,-405.98508633013444,32.891580581665,30.239278793335,-2.6523017883300035,70.0,105.0,70.0,105.0,-2902.4711316733465,-3.7052822957532077,-2025.9980375159312,-2.5863804734245925,104.989776611328,-93.00019587720271,70.0145797729492,0,-10422.681497060845,-13.305550847311716,-4279.581724742172,-5.463295818819793,105.985069274902,-95.9209298427545,70.0145797729492,40.0,160.0,70.0,140.0,0.656012770491528,0.0
onestep_70_001,PS-onestep-02.xlsx,1,single_step,70.0,0.1002,nan,nan,0.1002,10.0,60.0,27.467694910576387,18401.056127332045,18401.056127332045,3136.664052724837,3022.5633377597496,2423.7563138707465,2423.7563138707465,18323.163466046644,18323.163466046644,0,4705.72422790527,0.0,0.0,812.5799534834548,-1098.1560333941795,-3198.118705749508,1369.3562322072848,-1358.009738320072,7.33905029296875,27.6480026245117,20.30895233154295,70.0,105.0,70.0,105.0,-3601.9461443329637,-4.598229120425059,-2554.3750861970293,-3.2609043653579093,104.988632202148,-111.34849045234387,70.0069885253906,0,-12814.457308901321,-16.358881670937855,-5271.198186474554,-6.729189174222834,105.696983337402,-112.6426651642787,70.0069885253906,40.0,160.0,70.0,140.0,1.0,0.0
onestep_70_002,PS-onestep-02.xlsx,2,single_step,70.0,0.4998,nan,nan,0.4998,10.0,60.0,27.467694910576387,18297.419179979952,18297.419179979952,3136.7647575487404,2927.0129064468847,2630.249870427447,2630.249870427447,18218.839112281796,18218.839112281796,0,885.7796017328894,-1160.8961245505811,-3200.3563613891565,0.0,0.0,0.0,1426.6424818732517,-1371.766034269599,19.8707809448242,25.1579055786133,5.287124633789098,70.0,105.0,70.0,105.0,-3548.098636845042,-4.529487621504308,-2509.2407113936933,-3.2032860145451405,104.974952697754,-109.2095379919815,70.0165100097656,0,-12621.852044374114,-16.113002609839292,-2689.4849916442363,-3.433385095716046,139.832626342773,-111.00564326860467,70.0165100097656,40.0,160.0,70.0,140.0,0.9850504406978318,0.0
onestep_70_003,PS-onestep-02.xlsx,3,single_step,70.0,0.7979999999999999,nan,nan,0.7979999999999999,10.0,60.0,27.467694910576387,18155.03629287083,18155.03629287083,3103.477775964981,2884.0808429196077,2619.992689355212,2619.992689355212,18077.908609612747,18077.908609612747,0,4662.23692321777,0.0,0.0,882.2301518546209,-1149.1239114780954,-3153.5832099914564,1411.5487403002646,-1349.5553098439038,11.9692153930664,25.0743675231934,13.105152130127,70.0,105.0,70.0,105.0,-3397.8815675295846,-4.337721150037767,-2401.5946139471575,-3.0658654646133923,104.986793518066,-104.22461194228799,70.0049362182617,0,-12090.01394206886,-15.434060351577267,-2554.6520589002057,-3.2612579475321772,139.948959350586,-105.51061813408887,70.0049362182617,40.0,160.0,70.0,140.0,0.9433460222262238,0.0
onestep_70_004,PS-onestep-02.xlsx,4,single_step,70.0,1.0002,nan,nan,1.0002,10.0,60.0,27.467694910576387,18079.541687072113,18079.541687072113,3064.58072658043,2874.62924936891,2601.539567403773,2601.539567403773,18002.792958892183,18002.792958892183,0,4638.15391540527,0.0,0.0,862.0507750380883,-1114.661513077378,-3130.392169952389,1384.8443103670534,-1319.977525574516,9.11240005493164,26.4038352966309,17.291435241699258,70.0,105.0,70.0,105.0,-3265.6179250340556,-4.168873946851986,-2303.8017777343234,-2.941023546043817,104.997756958008,-101.92588336173549,70.0138320922852,0,-11682.753912732773,-14.914153931148217,-4746.496733822199,-6.059357532538977,105.959739685059,-102.59419441653995,70.0138320922852,40.0,160.0,70.0,140.0,0.9066259722322441,0.0
onestep_70_005,PS-onestep-02.xlsx,5,single_step,70.0,4.998,nan,nan,4.998,10.0,60.0,27.467694910576387,17879.672898031862,17879.688580188744,2988.5711328618027,2842.425078761167,2685.8002157465453,2685.8002157465453,17807.52766513188,17807.543347288763,0,4485.657431030269,-3922.3271484370016,-261.697265625,787.225289261859,-1034.631720934395,-3019.1617202758753,1285.4528992857247,-1241.4206350483541,-0.940929412841797,28.5449295043945,29.485858917236296,70.0,105.0,70.0,105.0,-2929.6923115106324,-3.740032738098679,-2068.7520744904305,-2.6409600950941665,104.993209838867,-91.85577144131275,70.0012817382813,0,-10329.8397004623,-13.187029404845488,-4263.42198249807,-5.442666360635834,105.668037414551,-92.73454684252806,70.0012817382813,40.0,160.0,70.0,140.0,0.8133637189773073,0.0
onestep_70_006,PS-onestep-02.xlsx,6,single_step,70.0,10.020000000000001,nan,nan,10.020000000000001,10.0,60.0,27.467694910576387,17712.66421189943,17712.982874892547,2896.3328825719336,2809.1503494700655,2792.7626243337554,2792.7626243337554,17645.65768139209,17645.976344385203,0,4287.947567749021,-3450.2088068180624,-519.21826171875,698.5798415729704,-930.1332028960552,-2865.6431808471643,1174.245530519191,-1150.8428547867466,-7.19187355041504,29.0869064331055,36.27877998352054,70.0,105.0,70.0,105.0,-2684.554122246469,-3.427090368825279,-1891.346401496034,-2.4144847678672776,104.991134643555,-84.34061037474726,104.452095031738,0,-9503.003287771573,-12.131493558857327,-3901.0759038312176,-4.980096898507937,105.46305847168,-85.13984529037634,104.452095031738,40.0,160.0,70.0,140.0,0.7453065689141822,0.0
onestep_70_007,PS-onestep-02.xlsx,7,single_step,70.0,49.98,nan,nan,49.98,10.0,60.0,27.467694910576387,17639.637769486097,17640.289308684656,2600.8745505077527,2719.8592963545566,4338.459968083647,4338.459968083647,17633.516775426862,17634.16831462542,0,2579.1117877197253,-5778.88807691045,-4137.044555664059,722.5245657528145,-919.8198733309346,-2224.1244430541956,795.9202666429692,-589.2686337320514,-10.5662670135498,26.8673629760742,37.433629989624,70.0,105.0,70.0,105.0,-2566.7463271336705,-3.276697438894047,-1798.1579692633486,-2.2955208118255515,104.981010437012,-79.39089092114477,nan,0,-8980.578542425239,-11.464568352032218,-3679.9586420935634,-4.6978195430981655,105.554054260254,-80.06981502621261,nan,40.0,160.0,70.0,140.0,0.7125998624860063,0.0
onestep_70_008,PS-onestep-02.xlsx,8,single_step,70.0,100.02,nan,nan,100.02,10.0,60.0,27.467694910576387,17582.023428433728,17582.841841913847,2298.7663786229473,2677.590308071674,4386.57577240624,4386.57577240624,17581.02410579681,17581.84251927693,0,1334.9614925384515,-2930.091204825752,-4428.161804199215,705.4199888239461,-906.9217588247411,-2239.1530952453627,765.9007159737,-565.264720637146,-12.3420295715332,25.4185447692871,37.7605743408203,70.0,105.0,70.0,105.0,-2365.1670923983684,-3.0193622456149383,-1653.019899917855,-2.1102381701079,104.998207092285,-72.30414398069433,nan,0,-8250.762884938275,-10.532888789282902,-3369.146617875932,-4.3010382355862955,105.689636230469,-73.47909127679168,nan,40.0,160.0,70.0,140.0,0.6566358844980368,0.0
onestep_70_009,PS-onestep-02.xlsx,9,single_step,70.0,499.98,nan,nan,499.98,10.0,60.0,27.467694910576387,17704.736402416223,17705.265548833206,1238.3213976968968,2251.663067007076,4495.4947181861135,4495.4947181861135,17704.178206475568,17704.70735289255,0,286.5086582772477,-167.8898530211475,-4379.602851867672,689.81585449138,-911.7725134781289,-2349.3189620971693,755.3674130335643,-573.7863607365599,-14.0603351593018,23.5563888549805,37.6167240142823,70.0,105.0,70.0,105.0,-2342.6638294927347,-2.9906346759481717,-2342.6638294927347,-2.9906346759481717,87.2810134887695,-72.46973884717715,nan,0,-7868.307072723992,-10.044647326881693,-2828.0095995946567,-3.6102250207591355,87.2810134887695,-72.46973884717715,nan,40.0,160.0,70.0,140.0,0.650388355522336,0.0
onestep_70_010,PS-onestep-02.xlsx,10,single_step,70.0,1000.0200000000001,nan,nan,1000.0200000000001,10.0,60.0,27.467694910576387,17913.65463635126,17914.27419182459,789.9238517923793,1873.0914161407109,4722.490199470512,4722.490199470512,17913.104940827678,17913.724496301005,0,159.31040970611568,-43.70169713825924,-4373.548202514645,668.7509791189462,-890.6426616830628,-2371.0519714355432,746.8268263845732,-579.7213400536126,-15.8477973937988,24.3075103759766,40.155307769775405,70.0,105.0,70.0,105.0,-2299.486631550106,-2.935514848787369,-2299.486631550106,-2.935514848787369,90.8356704711914,-72.29517622050355,nan,0,-7514.098621197023,-9.592466324932369,-2973.4728092485493,-3.7959227352109135,90.8356704711914,-72.29517622050355,nan,40.0,160.0,70.0,140.0,0.6384011696476775,0.0
onestep_70_011,PS-onestep-02.xlsx,11,single_step,70.0,0.1002,nan,nan,0.1002,10.0,60.0,27.467694910576387,17296.188519595456,17296.87463152249,2860.1442229636104,2752.537173874195,2525.8042979940637,2525.8042979940637,17222.12084610309,17222.806958030127,0,795.9667801931114,-1008.7875631851082,-3171.932281494137,0.0,0.0,0.0,1273.923778157377,-1200.3100054731199,-16.9635105133057,35.6820831298828,52.6455936431885,70.0,105.0,70.0,105.0,-1872.1186201057922,-2.389938663964841,-1299.5513978858312,-1.6590017845351035,104.997245788574,-59.14879484966582,nan,0,-6693.137075612742,-8.54443030929286,-2717.3331386090795,-3.4689359216286113,105.958564758301,-61.020482774555376,nan,40.0,160.0,70.0,140.0,0.5197519743739771,0.0
onestep_70_012,PS-onestep-02.xlsx,12,single_step,70.0,0.4998,nan,nan,0.4998,10.0,60.0,27.467694910576387,17248.314414866752,17249.02957030931,2883.5858397311144,2738.397749889833,2540.513006623549,2540.513006623549,17174.360197591835,17175.075353034394,0,816.6869912525963,-1034.2521562601219,-3174.979934692384,0.0,0.0,0.0,1295.9880186189205,-1216.4509375958096,-17.2711391448975,36.9676818847656,54.2388210296631,70.0,105.0,70.0,105.0,-1807.473572776028,-2.3074130716289716,-1256.8786084517546,-1.6045258831298994,104.99089050293,-58.354265024085635,nan,0,-6523.17781481035,-8.327461040183424,-2653.2452109267233,-3.3871215458639017,105.952445983887,-60.01654036170498,nan,40.0,160.0,70.0,140.0,0.5018047189905306,0.0
onestep_70_013,PS-onestep-02.xlsx,13,single_step,70.0,0.7979999999999999,nan,nan,0.7979999999999999,10.0,60.0,27.467694910576387,17226.59677325248,17227.34225547472,2848.601018884621,2727.8711869643944,2506.1826796467235,2506.1826796467235,17154.07155174579,17154.81703396803,0,4382.59385681152,0.0,0.0,794.0088908672329,-1006.2790981135987,-3209.5596618652307,1262.9474914156153,-1186.7179819071025,-17.9266414642334,37.2793121337891,55.2059535980225,70.0,105.0,70.0,105.0,-1818.227275402086,-2.3211412026409604,-1268.273709814633,-1.619072821039957,104.984893798828,-58.86476721175063,nan,0,-6519.067580162994,-8.32221393212297,-2676.46994472589,-3.4167701422032635,105.98055267334,-60.70662669540707,nan,40.0,160.0,70.0,140.0,0.5047902446467032,0.0
onestep_70_014,PS-onestep-02.xlsx,14,single_step,70.0,1.0002,nan,nan,1.0002,10.0,60.0,27.467694910576387,17223.37855630874,17224.22084597905,2817.416400109064,2730.5584660809595,2506.057374407451,2506.057374407451,17151.395355472625,17152.23764514293,0,4349.84483337402,0.0,0.0,778.4452868870324,-982.6339004388258,-3187.6339340209975,1239.826365260754,-1163.2468161091567,-20.0876045227051,37.7350692749023,57.8226737976074,70.0,105.0,70.0,105.0,-1749.0395064148256,-2.2328163911678622,-1218.9514244404495,-1.5561082014133396,104.984832763672,-56.09144747563914,nan,0,-6249.285551530408,-7.977811342379244,-2563.6113445903284,-3.272695333519568,105.878616333008,-58.41270976107512,nan,40.0,160.0,70.0,140.0,0.48558180392747835,0.0
onestep_70_015,PS-onestep-02.xlsx,15,single_step,70.0,4.998,nan,nan,4.998,10.0,60.0,27.467694910576387,17188.25131414731,17189.163999191915,2773.9905093100756,2724.0122412334035,2581.226600710472,2581.226600710472,17120.200339873685,17121.113024918297,0,4221.99122009277,-3471.7968749997663,-231.0380859375,711.3571668518375,-911.7510029676588,-2980.0879058837904,1162.7341666241734,-1108.228568511448,-20.6884288787842,38.0638122558594,58.752241134643604,70.0,105.0,70.0,105.0,-1632.5524734673527,-2.08410954059662,-1126.404043342148,-1.4379626085218913,104.995948791504,-53.29214084165119,nan,0,-5848.15176099709,-7.465725652336709,-2380.7455537446394,-3.039249643078263,105.97428894043,-54.909303662578395,nan,40.0,160.0,70.0,140.0,0.4532417776528642,0.0
onestep_70_016,PS-onestep-02.xlsx,16,single_step,70.0,10.020000000000001,nan,nan,10.020000000000001,10.0,60.0,27.467694910576387,17144.798773180635,17145.676699943535,2723.1774910316253,2717.266251230555,2662.5191413117313,2662.5191413117313,17080.791361732532,17081.669288495432,0,4084.4198577880843,-3127.971502131428,-469.6728515625,631.8670024679162,-825.8597889903544,-2806.7929534912123,1072.285617283412,-1043.9661029632916,-20.0504150390625,38.8978271484375,58.9482421875,70.0,105.0,70.0,105.0,-1576.369714063305,-2.0123868690169853,-1086.8218864372805,-1.3874321954518474,104.99471282959,-50.798303984561244,nan,0,-5650.674997775806,-7.213627656735071,-2291.3768210803405,-2.9251618992514983,105.9892578125,-52.93004849354952,nan,40.0,160.0,70.0,140.0,0.4376438877475859,0.0
onestep_70_017,PS-onestep-02.xlsx,17,single_step,70.0,49.98,nan,nan,49.98,10.0,60.0,27.467694910576387,17153.56005376815,17153.884929345437,2463.7456335679185,2634.299702149691,4031.159425201248,4031.159425201248,17148.389566300702,17148.714441877994,0,2340.4792541503903,-5659.343636371362,-3942.0341186523397,651.0732158314095,-827.312492018924,-2234.354934692379,743.5068650446015,-570.7930631794379,-16.0876274108887,34.4537658691406,50.5413932800293,70.0,105.0,70.0,105.0,-1564.1075492194818,-1.9967330415567852,-1073.9951937659725,-1.3710576941693264,104.998840332031,-49.54465976337292,nan,0,-5561.083695479566,-7.099255781463275,-2245.426369500994,-2.8665017482991413,105.993743896484,-51.43363960227521,nan,40.0,160.0,70.0,140.0,0.4342395712052312,0.0
onestep_70_018,PS-onestep-02.xlsx,18,single_step,70.0,100.02,nan,nan,100.02,10.0,60.0,27.467694910576387,17157.859679997753,17158.241447588593,2191.7161807526923,2590.1465044406395,4120.511977431071,4120.511977431071,17156.79632245381,17157.17809004465,0,1236.4398662567132,-2736.3870711690033,-4197.147590637203,637.6944055557248,-820.7715472555456,-2260.29681396484,719.3742365519204,-552.9609065482817,-17.575366973877,31.6266326904297,49.2019996643067,70.0,105.0,70.0,105.0,-1579.593068666995,-2.016501789787653,-1478.3200575281112,-1.8872170947167375,77.5763549804688,-50.17082941228648,nan,0,-5544.908770367813,-7.078606940895081,-2260.2238323934175,-2.885392126459682,105.988082885742,-51.82263937216135,nan,40.0,160.0,70.0,140.0,0.4385387802513956,0.0
onestep_70_019,PS-onestep-02.xlsx,19,single_step,70.0,499.98,nan,nan,499.98,10.0,60.0,27.467694910576387,17349.520124648403,17349.97488396008,1195.8075257333078,2182.6921250997952,4329.896107807208,4329.896107807208,17348.94684762,17349.40160693168,0,278.6050867156982,-160.81171948307994,-4219.536453247067,618.937941499017,-818.4347555239817,-2341.9687652587854,705.7769610614695,-558.3388043862986,-19.1995754241943,27.6070251464844,46.8066005706787,70.0,105.0,70.0,105.0,-1646.3018911628142,-2.101661988718486,-1646.3018911628142,-2.101661988718486,86.3238220214844,-53.40995898903748,nan,0,-5443.984183831788,-6.949767043189516,-1944.1060591652974,-2.4818375223386773,86.3238220214844,-53.40995898903748,nan,40.0,160.0,70.0,140.0,0.4570589967740035,0.0
onestep_70_020,PS-onestep-02.xlsx,20,single_step,70.0,1000.0200000000001,nan,nan,1000.0200000000001,10.0,60.0,27.467694910576387,17576.47771489461,17577.026248334245,769.0865552599156,1820.9116859502146,4601.952954108134,4601.952954108134,17575.9162705485,17576.464803988136,0,156.1129079818725,-42.31635710531089,-4208.909843444821,613.599324103629,-814.0321109717471,-2365.132034301754,701.4473958921824,-557.712149373045,-20.6637420654297,27.2352600097656,47.8990020751953,70.0,105.0,70.0,105.0,-1690.566886059849,-2.1581704928423604,-1690.566886059849,-2.1581704928423604,91.9519882202148,-55.26100781937794,nan,0,-5361.970360960818,-6.845068545907426,-2227.1479053677504,-2.8431675387673407,91.9519882202148,-55.26100781937794,nan,40.0,160.0,70.0,140.0,0.46934818520806104,0.0
single_90_500_repeat_001,ps-single-500hs-01.xlsx,1,single_step,90.0,499.998,nan,nan,499.998,10.0,60.0,27.467694910576387,16010.465042193731,16010.465042193731,756.4251269768542,1641.2058640089717,5291.855533472698,5291.855533472698,16009.524633169176,16009.524633169176,0,311.03143688964843,-168.03038683174276,-5160.333507537844,276.5775803820291,-115.43551157932005,-2504.94920730591,393.95004395571607,-142.53027846985634,1.44403457641602,62.5734233856201,61.12938880920408,70.0,105.0,70.0,105.0,2516.491199463766,3.212541956762254,2588.0972995315296,3.3039539994019527,84.4786605834961,92.5295939241945,70.0099029541016,0,11237.582892468883,14.345850501024104,2766.704827903681,3.531963610089805,139.993087768555,113.53412751306541,70.0099029541016,40.0,160.0,70.0,140.0,1.0,0.0
single_eig_01_001,ps-single-01.xlsx,1,single_step,100.0,300.0,nan,nan,300.0,10.0,60.0,27.467694910576387,18751.11962323189,18751.11962323189,1049.6544035993406,2021.8585077822854,6327.4021032333385,6327.4021032333385,18751.11962323189,18751.11962323189,0,553.6563888118909,-484.05053794377244,-6399.671264648437,363.2420613225302,-139.72131876900795,-3081.761077880859,567.038248889315,-193.7955668491414,6.30175971984863,103.550151824951,97.24839210510237,70.0,105.0,70.0,105.0,495.98920759845595,0.633177711827816,322.49968681419136,0.4117017278479038,104.17081451416,-25.584594683359,nan,0,2209.445067735276,2.820568171576948,744.0789122908841,0.9498879731372988,104.17081451416,-25.584594683359,nan,40.0,160.0,70.0,140.0,0.5737886602682573,0.0
single_eig_01_002,ps-single-01.xlsx,2,single_step,90.0,300.0,nan,nan,300.0,10.0,60.0,27.467694910576387,18797.61516257127,18797.61516257127,1052.2804743487445,1999.832492846935,6508.126573117597,6508.126573117597,18797.615162571274,18797.615162571274,0,593.0936236334005,-508.44266713949236,-5865.2232360839835,360.36243285752,-136.9517057361607,-2916.902000427246,496.9037057815993,-167.7853273277161,39.7887239456177,104.962940216064,65.1742162704463,70.0,105.0,70.0,105.0,465.32618858681633,0.5940334322384888,297.83270989995793,0.38021197008505264,102.415451049805,-33.04891724232357,nan,0,2518.12902292304,3.2146327952209015,831.6418651568786,1.0616704661577172,102.415451049805,-33.04891724232357,nan,40.0,160.0,70.0,140.0,0.18491071563690414,0.0
single_eig_01_003,ps-single-01.xlsx,3,single_step,100.0,30.0,nan,nan,30.0,10.0,60.0,27.467694910576387,18174.028605629606,18174.028605629606,1361.5547641296962,2191.3020490271833,5918.563553613045,5918.563553613045,18149.34809294701,18149.34809294701,0,4431.8368075052895,-11131.572678409086,-4788.6682128906195,378.9786687143236,-145.73172810753155,-2937.029716491704,587.5280802253465,-202.25432620497384,38.8387012481689,103.021503448486,64.1828022003171,70.0,105.0,70.0,105.0,864.4109616362433,1.1035033552803104,864.4109616362433,1.1035033552803104,84.6441802978516,28.211233051512977,nan,0,3250.4299278965254,4.149485014335989,1178.8597567606926,1.5049273490562032,120.773292541504,49.277735460082454,nan,40.0,160.0,70.0,140.0,1.0,0.0
single_eig_01_004,ps-single-01.xlsx,4,single_step,100.0,100.02,nan,nan,100.02,10.0,60.0,27.467694910576387,18112.254728368127,18118.89414709727,1245.1623393317682,2130.190105159897,6052.995540351947,6052.995540351947,18110.347566083274,18116.986984812418,0,1478.5231223297121,-3504.9155674066806,-6274.316635131835,365.5774624636321,-140.63896195190492,-2981.166275024414,557.8395447015412,-189.77419368563008,-61.4070091247559,100.665950775146,162.0729598999019,70.0,105.0,70.0,105.0,827.0202320485657,1.0557705089981688,827.252676259061,1.0560672462881628,89.0012664794922,28.680248468382956,nan,0,3313.9500479219923,4.230574529262117,990.9117711723095,1.2649937504327355,132.97639465332,32.63679235243444,nan,40.0,160.0,70.0,140.0,0.9567442671979765,0.0
kovacs_eig_01_001,ps-kovacs-01.xlsx,1,single_step,95.0,100.02,nan,nan,100.02,10.0,60.0,27.467694910576387,18130.979653549188,18130.979653549188,1249.0370090245924,2151.170665796263,5977.684037335714,5977.684037335714,18128.892718569434,18128.892718569434,0,1477.6019421568005,-3421.88059097672,-6085.349945068357,356.91853724161786,-138.48954783443904,-2922.4953384399387,520.3523064634853,-178.42200463584274,6.89634132385254,98.0149536132813,91.11861228942877,70.0,105.0,70.0,105.0,765.0120897057773,0.9766111783478006,801.2894526127269,1.0229227054630554,75.7039337158203,29.057297532575717,nan,0,3288.368216685056,4.1979168723639,985.9048624340558,1.2586019520434752,132.746505737305,31.82243397848697,nan,40.0,160.0,70.0,140.0,0.6083569260190813,0.0
kovacs_eig_01_002,ps-kovacs-01.xlsx,2,two_step,65.0,10.000020000000001,100.0,1200.0,1210.00002,10.0,60.0,27.467694910576387,19985.83423643326,24106.085242750396,584.9833081321061,1660.7263383802292,4305.838819607257,7652.427580873337,19228.151470257824,19228.151470257824,694.2477510692361,3918.153529357911,-2645.981977983165,-398.53686523438046,8.373820933111329,25.42064505457539,3503.2954483032204,553.5505548277897,-191.19831387160932,33.763197183609,97.6917724609375,63.9285752773285,70.0,105.0,70.0,105.0,963.7409974037799,1.2303076562601445,963.7549352311041,1.2303254492311966,89.9733123779297,33.42287993246771,nan,0,3699.582396598051,4.722871144593257,1105.8670981250018,1.4117452316489385,132.737701416016,35.850366602690656,nan,40.0,160.0,70.0,140.0,0.37026319797742835,0.5971299444323285
kovacs_eig_01_003,ps-kovacs-01.xlsx,3,two_step,50.0,10.000020000000001,80.0,1800.0,1810.00002,10.0,60.0,27.467694910576387,20997.18882675608,23678.552928165995,477.0868052328593,1418.805177170461,5445.184610023449,8001.9705468876755,18367.362797264643,18367.362797264643,2574.302735169742,3377.12911529541,-1785.0542436081673,-268.21362304688,57.098514867358745,8.332066852508847,1490.122726440425,413.2027058638003,-139.8709552417105,35.1048114299774,98.1207427978516,63.0159313678742,70.0,105.0,70.0,105.0,661.2329804983198,0.8441272091467911,734.363696984693,0.9374855706187569,70.015998840332,32.44050749620635,nan,0,3634.6360948591037,4.639960972160558,1173.836501200167,1.4985146823831919,132.746017456055,37.437926958457865,nan,40.0,160.0,70.0,140.0,0.3069448156092588,-1.4253751428440997
kovacs_eig_01_004,ps-kovacs-01.xlsx,4,two_step,50.0,10.000020000000001,100.0,10.000020000000001,20.000040000000002,10.0,60.0,27.467694910576387,18082.11263092358,23938.19876119295,1217.8261433846485,2466.9388368218297,3775.431026935608,5260.641489124388,19151.72921481134,20943.378763024062,-1043.3140928904663,3355.213954162596,-1755.6285511356705,-263.9228515625,-4937.9500595092795,-328.2943892048873,-32.17919921875,469.27701625170187,-138.78066526808055,34.8854579925537,99.2081451416016,64.32268714904791,70.0,105.0,70.0,105.0,1079.4007897528713,1.3779584550036654,1079.4007897528713,1.3779584550036654,91.448112487793,35.27781350371117,nan,0,4230.437339065796,5.400558305190376,1273.3271634485538,1.6255240384449623,132.764541625977,41.564409115583885,nan,40.0,160.0,70.0,140.0,0.5010586074056621,0.274455099723355
kovacs_eig_01_005,ps-kovacs-01.xlsx,5,two_step,50.0,1800.0,100.0,10.000020000000001,1810.00002,10.0,60.0,27.467694910576387,21001.621878794824,28451.08636676072,469.9256792703197,1555.9193041845092,8274.370877583808,9751.081071217894,23946.9014247854,25486.127435044487,-2870.914506928143,174.69155377282036,-14.462398469997776,-3390.0905075073215,-4912.059971618654,2429.4280894879134,383.90625,480.1893090179988,-148.31413285228953,36.1935687065125,97.9299850463867,61.736416339874204,70.0,105.0,70.0,105.0,1096.3732183413215,1.3996253851165805,1096.3732183413215,1.3996253851165805,91.8133544921875,35.14038950787153,nan,0,4323.996883763981,5.5199960218263575,1026.481734472111,1.3104022142197158,139.995010375977,42.479294720009875,nan,40.0,160.0,70.0,140.0,0.5089372207192284,0.2961220298362701
