Repository: jjlovesure-coder/multipramerenconstruction

# Multiprameter Annealing Reconstruction

本仓库用于从论文图像和聚苯乙烯 DSC 实验中提取焓回复数据，构建稀疏样本下的退火参数预测模型，并用 Expected Information Gain (EIG) 设计下一轮实验。

当前项目包含两条互相衔接的路线：

1. 复现论文中金属玻璃的多参数预测思路：`delta_h`、`delta_h_peak`、`S*`、`H*`、TNM 特征和绝对反应速率理论特征。
2. 将同样的思想迁移到聚苯乙烯 (PS) DSC 实验：在有限退火时间内预测焓回复、峰面积、峰位、路径依赖，并设计能计算 `S* / H*` 的多升温速率实验。

## Repository Layout

```text
paper/
  Source paper and supplementary PDF files.

tools/
  One-off extraction and method-generation scripts.

src/models/
  Paper-data sparse forward and inverse predictor.

src/physics/
  Absolute reaction rate theory, Kissinger, and TNM helper functions.

src/ps/
  PS DSC parsing, feature extraction, model training, EIG design,

File: data/ps/ps_preexperiment_features.csv (part 3 of 3)
sample_id,source_file,cycle_id,mode,T1_C,t1_s,T2_C,t2_s,total_anneal_time_s,heating_rate_C_min,cooling_rate_C_min,noise_sigma_uW,process_total_integral_uW_min,process_total_abs_integral_uW_min,process_total_mean_uW,process_total_std_uW,process_hold_integral_uW_min,process_hold_abs_integral_uW_min,process_cooling_integral_uW_min,process_cooling_abs_integral_uW_min,process_between_step_heating_integral_uW_min,process_step1_hold_mean_uW,process_step1_hold_slope_uW_min,process_step1_hold_delta_uW,process_step2_hold_mean_uW,process_step2_hold_slope_uW_min,process_step2_hold_delta_uW,process_final_cooling_mean_uW,process_final_cooling_slope_uW_min,process_pre_scan_start_dsc_uW,process_pre_scan_end_dsc_uW,process_pre_scan_dsc_shift_uW,feature_integration_low_C,feature_integration_high_C,feature_peak_low_C,feature_peak_high_C,delta_h_total_rel,delta_h_total_J_g,peak_area_rel,peak_area_J_g,peak_temperature_Tp_C,peak_height_uW,onset_temperature_C,kovacs_peak_label,delta_h_total_40_160_rel,delta_h_total_40_160_J_g,peak_area_40_160_rel,peak_area_40_160_J_g,peak_temperature_Tp_40_160_C,peak_height_40_160_uW,onset_temperature_40_160_C,legacy_feature_integration_low_C,legacy_feature_integration_high_C,legacy_feature_peak_low_C,legacy_feature_peak_high_C,recovery_index,path_dependence_index
twostep_90_to_80_006,twosteps.xlsx,6,two_step,90.0,49.98,80.0,10.020000000000001,60.0,10.0,60.0,27.467694910576387,19403.378485120134,19403.378485120134,2780.0261590452355,2898.492797373007,5187.963960596777,5187.963960596777,19373.43645821887,19373.43645821887,0,3083.2568296813965,-9051.710876449893,-6159.009979248045,937.2827232360838,5963.5934503715935,884.676055908206,1243.5704063192074,-1001.0788015797702,84.0841255187988,68.135913848877,-15.948211669921804,70.0,105.0,70.0,105.0,-2882.0671569634587,-3.6792346684639896,-2017.249744416256,-2.5752124396803264,104.98657989502,-97.37618149507807,70.0056686401367,0,-10308.348261307769,-13.159593525073745,-4243.909532443782,-5.417756849928232,106.015190124512,-102.66325382386003,70.0056686401367,40.0,160.0,70.0,140.0,0.8910521776005306,-6.370338170869369
twostep_90_to_80_007,twosteps.xlsx,7,two_step,90.0,49.98,80.0,49.98,99.96,10.0,60.0,27.467694910576387,19459.896305939354,19459.896305939354,2539.8545338091644,2826.2501437023348,6089.343919401199,6089.343919401199,19450.15187183697,19450.15187183697,0,2944.4126481628414,-8922.735845881398,-6111.398773193358,1161.8251298522948,-1408.6772146163612,-323.42547607421903,1049.8197184721632,-702.6381555211537,85.5359535217285,66.9293479919434,-18.6066055297851,70.0,105.0,70.0,105.0,-2878.0160588337512,-3.67406305383032,-2023.6379464492452,-2.583367591211802,104.994659423828,-97.33704396407302,70.0156707763672,0,-10186.813202610672,-13.004442386311496,-4212.894306651749,-5.378162944661805,105.990013122559,-101.85900806269524,70.0156707763672,40.0,160.0,70.0,140.0,0.8897996947076777,-6.365166556235699
twostep_90_to_80_008,twosteps.xlsx,8,two_step,90.0,49.98,80.0,100.02,150.0,10.0,60.0,27.467694910576387,19522.932219117483,19522.932219117483,2285.171025519715,2780.145473546996,6189.652759354946,6189.652759354946,19516.21674969355,19516.21674969355,0,2938.171353607177,-8924.507428352206,-6114.355194091795,646.0014250183104,-1126.4179837478318,-510.9474945068361,1027.9672597877286,-688.3596323212319,85.4743614196777,66.7355728149414,-18.7387886047363,70.0,105.0,70.0,105.0,-2844.8047024034668,-3.63166557753634,-2002.9600438962918,-2.5569702688037768,104.997940063477,-95.36880029913527,70.003662109375,0,-10002.97208287891,-12.769751595164566,-4139.972114363811,-5.285070784294226,105.993171691895,-100.20627673531317,70.003662109375,40.0,160.0,70.0,140.0,0.8795316995998013,-6.322769079941718
twostep_90_to_80_009,twosteps.xlsx,9,two_step,90.0,49.98,80.0,499.98,549.96,10.0,60.0,27.467694910576387,20097.34521777471,20097.34521777471,1319.011897828149,2353.428171274578,6724.605404351507,6724.605404351507,20090.632917855582,20090.632917855582,0,2925.854647064209,-8917.97018996098,-6120.428436279295,197.57378691101073,-72.57323524247957,-511.9633102416997,1022.5898666381837,-699.6955386407529,85.850399017334,67.9490356445313,-17.90136337280269,70.0,105.0,70.0,105.0,-2951.452564028961,-3.7678117838667586,-2121.4790608272165,-2.7082711414815526,104.994476318359,-99.28631223785305,71.3860778808594,0,-10065.51379634317,-12.849592080438088,-4262.430824578074,-5.44140105265286,105.854072570801,-101.95089084517008,71.3860778808594,40.0,160.0,70.0,140.0,0.9125041475555107,-6.2677766826063745
twostep_90_to_80_010,twosteps.xlsx,10,two_step,90.0,49.98,80.0,1000.0200000000001,1050.0,10.0,60.0,27.467694910576387,20819.116773573558,20819.116773573558,882.3781693188674,1981.0365764076753,7439.330881277705,7439.330881277705,20812.435400867464,20812.435400867464,0,2905.7745237731924,-8905.512253953919,-6121.539337158201,142.6518920822143,-18.743195654204275,-513.3743591308594,1014.598283049549,-698.1343042761885,86.275806427002,68.3690452575684,-17.906761169433594,70.0,105.0,70.0,105.0,-3011.1263038160396,-3.843991026148135,-2192.585903192159,-2.7990458338623303,104.994537353516,-106.6686606387741,77.0732421875,0,-10041.519762225062,-12.818961398585184,-4325.733240987936,-5.522212648069706,105.416275024414,-107.36993813137428,77.0732421875,40.0,160.0,70.0,140.0,0.9309535496294256,-6.113493378139026
twostep_90_to_80_011,twosteps.xlsx,11,two_step,90.0,499.98,80.0,0.1002,500.0802,10.0,60.0,27.467694910576387,20020.619688542676,20020.619688542676,1385.419014438506,2424.890901640908,5847.532748158765,5847.532748158765,20009.887643559778,20009.887643559778,0,368.18528627537046,-187.03545240048987,-6273.248847961424,505.711925506592,0.0,0.0,1217.0322916430814,-925.9966335789176,89.8545417785645,68.3323783874512,-21.522163391113295,70.0,105.0,70.0,105.0,-2920.3469867399617,-3.7281025362637803,-2153.5662060938303,-2.749233454587868,104.640869140625,-150.0071037354644,100.306823730469,0,-9930.698179583362,-12.67748703776599,-4295.710678256543,-5.483885972242396,104.640869140625,-150.0071037354644,100.306823730469,40.0,160.0,70.0,140.0,0.9028871987235177,0.8701265841612789
twostep_90_to_80_012,twosteps.xlsx,12,two_step,90.0,499.98,80.0,0.4998,500.4798,10.0,60.0,27.467694910576387,20011.77111353238,20011.77111353238,1389.3231769407416,2424.602255562933,5871.834360386665,5871.834360386665,20001.0135095056,20001.0135095056,0,368.9075167541504,-186.99290521369113,-6262.012504577635,891.2688259222571,-1113.4965975677042,-3346.465633392337,1229.9853517960535,-928.3946879433806,91.617862701416,68.0888214111328,-23.529041290283203,70.0,105.0,70.0,105.0,-2903.339272286097,-3.7063905603652305,-2147.648836231921,-2.741679365402452,104.599571228027,-149.98797283578142,100.299057006836,0,-9875.322071020222,-12.606794133217305,-4272.130631388358,-5.453783784751095,104.599571228027,-149.98797283578142,100.299057006836,40.0,160.0,70.0,140.0,0.8976289031409503,0.8230970611390775
twostep_90_to_80_013,twosteps.xlsx,13,two_step,90.0,499.98,80.0,0.7979999999999999,500.778,10.0,60.0,27.467694910576387,20004.739608116146,20004.739608116146,1379.6940068530707,2417.698968367912,5823.931279741956,5823.931279741956,19992.402059860233,19992.402059860233,0,369.56801795959467,-187.43320919785492,-6262.466163635252,598.192882537842,0.0,0.0,1203.6089915771486,-926.1109018465602,90.9803352355957,67.9366683959961,-23.04366683959961,70.0,105.0,70.0,105.0,-2896.309743185297,-3.6974166934280386,-2139.71017250567,-2.731544901071068,104.61026763916,-149.90286238837143,100.377250671387,0,-9864.72510188283,-12.593266087509994,-4259.64948326872,-5.437850404172834,104.61026763916,-149.90286238837143,100.377250671387,40.0,160.0,70.0,140.0,0.8954555751539045,0.6403044566097287
twostep_90_to_80_014,twosteps.xlsx,14,two_step,90.0,499.98,80.0,1.0002,500.9802,10.0,60.0,27.467694910576387,19987.46706620852,19987.46706620852,1372.485239933559,2410.26194825878,5820.961005417466,5820.961005417466,19975.04741028151,19975.04741028151,0,369.45247048950193,-187.36310054130607,-6262.031768798826,602.532115936279,0.0,0.0,1184.6891168309012,-915.5932499015415,91.4717216491699,67.8776473999023,-23.594074249267592,70.0,105.0,70.0,105.0,-2888.8382862888097,-3.687878663347416,-2137.839307966028,-2.729156563360887,104.592193603516,-149.18982473793062,100.29224395752,0,-9800.875943547402,-12.511756523677533,-4243.080242004937,-5.416698181282897,104.592193603516,-149.18982473793062,100.29224395752,40.0,160.0,70.0,140.0,0.8931456158174683,0.48099528350456966
twostep_90_to_80_015,twosteps.xlsx,15,two_step,90.0,499.98,80.0,4.998,504.978,10.0,60.0,27.467694910576387,19989.293773784633,19989.293773784633,1363.418555836672,2404.2167199765977,5643.225962963006,5643.225962963006,19969.537761567448,19969.537761567448,0,368.8501301727295,-187.01386511343694,-6243.8651962280255,813.8769401550286,6560.919799779046,436.86901855468295,1163.7223694622521,-944.691996178917,91.0622749328613,68.4611015319824,-22.601173400878906,70.0,105.0,70.0,105.0,-2880.8369069497853,-3.6776641365316403,-2140.8183567499136,-2.7329596043615916,104.521347045898,-149.424458895812,100.252952575684,0,-9772.056960926693,-12.474966333097905,-4238.601658435678,-5.410980840556184,104.521347045898,-149.424458895812,100.252952575684,40.0,160.0,70.0,140.0,0.8906718197205872,0.062368601567038606
twostep_90_to_80_016,twosteps.xlsx,16,two_step,90.0,499.98,80.0,10.020000000000001,510.0,10.0,60.0,27.467694910576387,19988.801802476242,19988.801802476242,1352.8684861681484,2396.2866993925804,5358.816688251618,5358.816688251618,19957.57766180041,19957.57766180041,0,357.34390063476553,-179.45076254713274,-6176.8701934814435,1208.1466606140123,6901.730934839171,1027.4935302734361,1123.2256319060812,-969.1990513164496,105.265705108643,68.9213600158691,-36.34434509277391,70.0,105.0,70.0,105.0,-2878.8295322935383,-3.675101530587496,-2141.3210508475618,-2.733601341507525,104.496589660645,-149.2155202350525,100.247940063477,0,-9779.997061244734,-12.485102631376256,-4246.935677925682,-5.421620014373211,104.496589660645,-149.2155202350525,100.247940063477,40.0,160.0,70.0,140.0,0.8900511972779814,-6.366205032992875
twostep_90_to_80_017,twosteps.xlsx,17,two_step,90.0,499.98,80.0,49.98,549.96,10.0,60.0,27.467694910576387,20047.240236221936,20047.240236221936,1296.9619185013457,2328.7942799012567,6415.776034867118,6415.776034867118,20042.32575455027,20042.32575455027,0,356.7259818878174,-178.8782328430576,-6169.966423034666,1131.5921568298334,-1855.1091724771466,-492.624099731446,961.4106892913468,-699.2488308602462,105.397541046143,67.5846824645996,-37.81285858154341,70.0,105.0,70.0,105.0,-2905.021128236195,-3.7085376105142913,-2167.708400390844,-2.767287319647886,104.473693847656,-150.72762085120235,100.073516845703,0,-9796.11274592761,-12.505675845865033,-4270.126836996454,-5.4512257493571745,104.473693847656,-150.72762085120235,100.073516845703,40.0,160.0,70.0,140.0,0.8981488845727238,-6.39964111291967
twostep_90_to_80_018,twosteps.xlsx,18,two_step,90.0,499.98,80.0,100.02,600.0,10.0,60.0,27.467694910576387,20115.550384445196,20115.550384445196,1232.5179954863227,2281.4444673514095,6512.266285756054,6512.266285756054,20112.808007831583,20112.808007831583,0,356.49853324890137,-178.6828123458584,-6167.189849853514,613.9132413101194,-1181.0810531369402,-640.1493377685551,952.8142481105997,-690.6522778981373,106.23010635376,67.7062454223633,-38.5238609313967,70.0,105.0,70.0,105.0,-2918.9317100242806,-3.726295800030996,-2180.905970649568,-2.7841352816802996,104.493270874023,-152.25706389284323,99.9742889404297,0,-9790.11410987128,-12.498018012601632,-4279.380208357124,-5.463038563860157,104.493270874023,-152.25706389284323,99.9742889404297,40.0,160.0,70.0,140.0,0.9024496359150427,-6.417399302436374
twostep_90_to_80_019,twosteps.xlsx,19,two_step,90.0,499.98,80.0,499.98,999.96,10.0,60.0,27.467694910576387,20689.670190763467,20689.670190763467,899.2649574610779,1990.5384074629085,7076.540404272228,7076.540404272228,20686.540170367556,20686.540170367556,0,356.1940249176025,-178.77630989357218,-6165.6652297973615,189.94648276519771,-68.55950782854511,-617.0970535278317,951.7607895013498,-695.091911552155,105.768360137939,67.9437637329102,-37.8245964050288,70.0,105.0,70.0,105.0,-2979.5981899118115,-3.803742370100184,-2253.9690356307206,-2.877407279528579,104.381401062012,-164.4711397758474,99.5939712524414,0,-9825.2285899684,-12.542845008470296,-4354.015811709204,-5.558318057501111,104.381401062012,-164.4711397758474,99.5939712524414,40.0,160.0,70.0,140.0,0.9212059646426831,-6.3037072688397995
twostep_90_to_80_020,twosteps.xlsx,20,two_step,90.0,499.98,80.0,1000.0200000000001,1500.0,10.0,60.0,27.467694910576387,21427.18210903166,21427.18210903166,682.9954641429136,1741.5196538444313,7823.035667508747,7823.035667508747,21424.0557074483,21424.0557074483,0,356.49728076171874,-178.89133150628174,-6163.8909454345685,139.49290240097045,-17.627247491922365,-610.2976455688477,941.5785052220626,-691.3346360243638,104.831104278564,67.9504127502441,-36.8806915283199,70.0,105.0,70.0,105.0,-3006.046641977383,-3.8375063514604886,-2298.571474108835,-2.9343465626921295,104.190818786621,-177.65149687511303,99.4071884155273,0,-9858.766162495082,-12.585658930844785,-4401.846424692589,-5.619378414501177,104.190818786621,-177.65149687511303,99.4071884155273,40.0,160.0,70.0,140.0,0.9293830644546186,-6.107008703451379
