Repository: jjlovesure-coder/multipramerenconstruction

# Multiprameter Annealing Reconstruction

本仓库用于从论文图像和聚苯乙烯 DSC 实验中提取焓回复数据，构建稀疏样本下的退火参数预测模型，并用 Expected Information Gain (EIG) 设计下一轮实验。

当前项目包含两条互相衔接的路线：

1. 复现论文中金属玻璃的多参数预测思路：`delta_h`、`delta_h_peak`、`S*`、`H*`、TNM 特征和绝对反应速率理论特征。
2. 将同样的思想迁移到聚苯乙烯 (PS) DSC 实验：在有限退火时间内预测焓回复、峰面积、峰位、路径依赖，并设计能计算 `S* / H*` 的多升温速率实验。

## Repository Layout

```text
paper/
  Source paper and supplementary PDF files.

tools/
  One-off extraction and method-generation scripts.

src/models/
  Paper-data sparse forward and inverse predictor.

src/physics/
  Absolute reaction rate theory, Kissinger, and TNM helper functions.

src/ps/
  PS DSC parsing, feature extraction, model training, EIG design,
  inverse evaluation, and ARRT/Kissinger diagnostics.

data/dsc/
  Raw PS DSC Excel exports.

data/ps/
  Processed PS feature tables and experiment plans.

data/processed/
  Processed digitized paper dataset.

results/
  Digitized figure data, trained model payloads, metrics, plots, and reports.

docs/
  Experiment design reports and model evaluation notes.
```

## Environment

The code is plain Python and uses common scientific packages:

```powershell
python --version
python -m pip install numpy pandas matplotlib openpyxl
```

The project has been run on Windows PowerShell from:

```text
E:\knowledgepaper\multipramereconstruction
```

## Paper-Derived Dataset Workflow

The paper and supplementary figures do not provide raw tables, so the first dataset is digitized from figures.

Main source files:

```text
paper/Song 等 - 2020 - Activation Entropy as a Key Factor Controlling the Memory Effect in Glasses.pdf
paper/Revised_Supplementary_Materials-Sep_3.pdf
```

Important extracted outputs:

```text
results/extracted/data_points/overlap_enhanced/fig2a_c_10series_overlap_filled_points.csv
results/extracted/data_points/fig2d_s6_experimental_points.csv
results/extracted/data_points/s7_experimental_points.csv
results/extracted/data_points/fig3b_hstar_tp_digitized.csv
```

Build the processed paper dataset:

```powershell
python -m src.models.dataset
```

Train the sparse forward model:

```powershell
python -m src.models.train_forward
```

Run inverse design on paper-style targets:

```powershell
python -m src.models.inverse_design
python tools/run_inverse_design_example.py
```

Key outputs:

```text
data/processed/annealing_dataset.csv
results/models/forward_kernel_model.json
results/predictions/inverse_design_top10.json
```

## PS DSC Workflow

The PS workflow predicts finite-time enthalpy recovery rather than forcing a maximum Kovacs peak. The current sample mass is:

```text
PS sample mass = 4.7 mg
```

DSC temperature integrals are converted to specific enthalpy by:

```text
J/g = integral_uW_C * (60 / heating_rate_C_min) * 1e-6 / sample_mass_g
```

Raw DSC files are read from:

```text
data/dsc/ps-empty-01.xlsx
data/dsc/ps-ref-01.xlsx
data/dsc/PS-onestep-01.xlsx
data/dsc/PS-onestep-02.xlsx
data/dsc/ps-single-01.xlsx
data/dsc/ps-kovacs-01.xlsx
data/dsc/pskovacs.xlsx
data/dsc/twosteps.xlsx
```

Extract PS features:

```powershell
python -m src.ps.dsc_processing
```

Train the current finite-time PS model:

```powershell
python -m src.ps.train_ps_model
```

Run inverse design:

```powershell
python -m src.ps.inverse_design
```

Run EIG experiment selection:

```powershell
python -m src.ps.eig_design
python -m src.ps.optimize_twostep_plan
```

Key outputs:

```text
data/ps/ps_preexperiment_features.csv
data/ps/ps_eig_next_experiments.csv
data/ps/ps_eig_next_twostep_experiments.csv
results/ps/models/ps_limited_time_model.json

## Generated DSC Method Files

The repository contains generated `.mtd` method files for follow-up DSC experiments.

Full two-step EIG plan:

```text
data/kovactrain26111103R9-03.mtd
```

Next-round two-step priority plan:

```text
data/kovactrain26111103R9-04-next-round.mtd
```

Multi-heating-rate ARRT/Kissinger plan for strict `S*/H*` training:

```text
data/kovactrain26111103R9-05-arrt-kissinger.mtd
data/ps/ps_arrt_kissinger_mtd_plan.csv
```

Regenerate the ARRT/Kissinger method:

```powershell
python tools/generate_ps_arrt_kissinger_mtd.py
```

This method repeats six representative annealed states at:

```text
5, 10, 20, 40 deg C/min
```

The selected states are:

```text
single: 70 deg C 300 s
single: 90 deg C 100 s
single: 95 deg C 100.02 s
two-step: 50 deg C 10 s -> 80 deg C 1800 s
two-step: 50 deg C 10 s -> 100 deg C 1800 s
two-step: 65 deg C 10 s -> 100 deg C 1200 s
```

# Extracted Figure/Data Assets

- `fig2a.png` to `fig2d.png`: cropped panels from main-paper Figure 2.
- `fig2a_d.png`: combined crop containing Figure 2a-d.
- `figure_s6.png`, `figure_s7.png`: cropped supplementary figures.
- `figure_s6_digitized.csv`: approximate experimental points digitized from Figure S6.
- `figure_s7_digitized.csv`: approximate experimental points digitized from Figure S7.

The PDFs do not contain raw source tables for S6/S7. CSV values were digitized from the rendered figures and should be treated as approximate.

File: results/extracted/data_points/fig3b_hstar_tp_digitized.csv
annealing_temperature_k,annealing_time_s,h_star_kj_mol,tp_1000kps_k,source
383,0.1,92,377,manual_digitization_from_fig3a_b
383,0.2,92,380,manual_digitization_from_fig3a_b
383,0.5,94,384,manual_digitization_from_fig3a_b
383,1,98,389,manual_digitization_from_fig3a_b
383,2,112,397,manual_digitization_from_fig3a_b
383,5,148,408,manual_digitization_from_fig3a_b
383,10,155,414,manual_digitization_from_fig3a_b
383,20,156,419,manual_digitization_from_fig3a_b
383,50,157,424,manual_digitization_from_fig3a_b
383,100,156,427,manual_digitization_from_fig3a_b
383,200,155,430,manual_digitization_from_fig3a_b
383,500,155,432,manual_digitization_from_fig3a_b
383,1000,156,433,manual_digitization_from_fig3a_b
383,2000,157,434,manual_digitization_from_fig3a_b
