Repository: jjlovesure-coder/multipramerenconstruction

# Multiprameter Annealing Reconstruction

本仓库用于从论文图像和聚苯乙烯 DSC 实验中提取焓回复数据，构建稀疏样本下的退火参数预测模型，并用 Expected Information Gain (EIG) 设计下一轮实验。

当前项目包含两条互相衔接的路线：

1. 复现论文中金属玻璃的多参数预测思路：`delta_h`、`delta_h_peak`、`S*`、`H*`、TNM 特征和绝对反应速率理论特征。
2. 将同样的思想迁移到聚苯乙烯 (PS) DSC 实验：在有限退火时间内预测焓回复、峰面积、峰位、路径依赖，并设计能计算 `S* / H*` 的多升温速率实验。

## Repository Layout

```text
paper/
  Source paper and supplementary PDF files.

tools/
  One-off extraction and method-generation scripts.

src/models/
  Paper-data sparse forward and inverse predictor.

src/physics/
  Absolute reaction rate theory, Kissinger, and TNM helper functions.

src/ps/
  PS DSC parsing, feature extraction, model training, EIG design,
  inverse evaluation, and ARRT/Kissinger diagnostics.

data/dsc/
  Raw PS DSC Excel exports.

data/ps/
  Processed PS feature tables and experiment plans.

data/processed/
  Processed digitized paper dataset.

results/
  Digitized figure data, trained model payloads, metrics, plots, and reports.

docs/
  Experiment design reports and model evaluation notes.
```

## Environment

The code is plain Python and uses common scientific packages:

```powershell
python --version
python -m pip install numpy pandas matplotlib openpyxl
```

The project has been run on Windows PowerShell from:

```text
E:\knowledgepaper\multipramereconstruction
```

## Paper-Derived Dataset Workflow

The paper and supplementary figures do not provide raw tables, so the first dataset is digitized from figures.

Main source files:

```text
paper/Song 等 - 2020 - Activation Entropy as a Key Factor Controlling the Memory Effect in Glasses.pdf
paper/Revised_Supplementary_Materials-Sep_3.pdf
```

Important extracted outputs:

```text
results/extracted/data_points/overlap_enhanced/fig2a_c_10series_overlap_filled_points.csv
results/extracted/data_points/fig2d_s6_experimental_points.csv
results/extracted/data_points/s7_experimental_points.csv
results/extracted/data_points/fig3b_hstar_tp_digitized.csv
```

Build the processed paper dataset:

```powershell
python -m src.models.dataset
```

Train the sparse forward model:

```powershell
python -m src.models.train_forward
```

Run inverse design on paper-style targets:

```powershell
python -m src.models.inverse_design
python tools/run_inverse_design_example.py
```

Key outputs:

```text
data/processed/annealing_dataset.csv
results/models/forward_kernel_model.json
results/predictions/inverse_design_top10.json
```

## PS DSC Workflow

The PS workflow predicts finite-time enthalpy recovery rather than forcing a maximum Kovacs peak. The current sample mass is:

```text
PS sample mass = 4.7 mg
```

DSC temperature integrals are converted to specific enthalpy by:

```text
J/g = integral_uW_C * (60 / heating_rate_C_min) * 1e-6 / sample_mass_g
```

Raw DSC files are read from:

```text
data/dsc/ps-empty-01.xlsx
data/dsc/ps-ref-01.xlsx
data/dsc/PS-onestep-01.xlsx
data/dsc/PS-onestep-02.xlsx
data/dsc/ps-single-01.xlsx
data/dsc/ps-kovacs-01.xlsx
data/dsc/pskovacs.xlsx
data/dsc/twosteps.xlsx
```

Extract PS features:

```powershell
python -m src.ps.dsc_processing
```

Train the current finite-time PS model:

```powershell
python -m src.ps.train_ps_model
```

Run inverse design:

```powershell
python -m src.ps.inverse_design
```

Run EIG experiment selection:

```powershell
python -m src.ps.eig_design
python -m src.ps.optimize_twostep_plan
```

Key outputs:

```text
data/ps/ps_preexperiment_features.csv
data/ps/ps_eig_next_experiments.csv
data/ps/ps_eig_next_twostep_experiments.csv
results/ps/models/ps_limited_time_model.json
results/ps/evaluation/ps_train_test_metrics.json
results/ps/eig/ps_eig_twostep_candidate_ranking.csv
```

## Current PS Targets

The current PS model predicts:

```text
delta_h_total_J_g
peak_area_J_g
peak_temperature_Tp_C
peak_height_uW
onset_temperature_C
recovery_index
path_dependence_index
kovacs_peak_label
```

`kovacs_peak_label` is kept as an observational label. Current PS pre-experiments do not show a strong finite-time Kovacs peak, so the main objective is finite-time enthalpy recovery and path dependence.

## Generated DSC Method Files

The repository contains generated `.mtd` method files for follow-up DSC experiments.

Full two-step EIG plan:

```text
data/kovactrain26111103R9-03.mtd
```

Next-round two-step priority plan:

```text
data/kovactrain26111103R9-04-next-round.mtd
```

Multi-heating-rate ARRT/Kissinger plan for strict `S*/H*` training:

```text
data/kovactrain26111103R9-05-arrt-kissinger.mtd
data/ps/ps_arrt_kissinger_mtd_plan.csv
```

Regenerate the ARRT/Kissinger method:

```powershell
python tools/generate_ps_arrt_kissinger_mtd.py
```

This method repeats six representative annealed states at:

```text
5, 10, 20, 40 deg C/min
```

The selected states are:

```text
single: 70 deg C 300 s
single: 90 deg C 100 s
single: 95 deg C 100.02 s
two-step: 50 deg C 10 s -> 80 deg C 1800 s
two-step: 50 deg C 10 s -> 100 deg C 1800 s
two-step: 65 deg C 10 s -> 100 deg C 1200 s
```

File: results/ps/arrt_kissinger/scan_truncation_diagnostics.csv
sample_id,source_file,cycle_id,mode,T1_C,t1_s,T2_C,t2_s,heating_rate_C_min,n_points,temp_min_C,temp_max_C,covers_arrt_peak_window,is_truncated,arrt_peak_temperature_Tp_C
onestep_50_001,PS-onestep-01.xlsx,1,single_step,50.0,0.1002,nan,nan,10.0,9945,30.0012397766113,196.866165161133,True,False,105.248497009277
onestep_50_002,PS-onestep-01.xlsx,2,single_step,50.0,0.4998,nan,nan,10.0,9947,30.0061817169189,196.868957519531,True,False,105.21704864502
onestep_50_003,PS-onestep-01.xlsx,3,single_step,50.0,0.7979999999999999,nan,nan,10.0,9949,30.0055713653564,196.888534545898,True,False,105.302024841309
onestep_50_004,PS-onestep-01.xlsx,4,single_step,50.0,1.0002,nan,nan,10.0,9949,30.0085754394531,196.89372253418,True,False,105.280601501465
onestep_50_005,PS-onestep-01.xlsx,5,single_step,50.0,4.998,nan,nan,10.0,9952,30.0055713653564,196.923080444336,True,False,105.237922668457
onestep_50_006,PS-onestep-01.xlsx,6,single_step,50.0,10.020000000000001,nan,nan,10.0,9955,30.0031318664551,196.949447631836,True,False,105.268859863281
onestep_50_007,PS-onestep-01.xlsx,7,single_step,50.0,49.98,nan,nan,10.0,9956,30.00075340271,196.946746826172,True,False,105.321327209473
onestep_50_008,PS-onestep-01.xlsx,8,single_step,50.0,100.02,nan,nan,10.0,9957,30.0084075927734,196.974899291992,True,False,105.193519592285
onestep_50_009,PS-onestep-01.xlsx,9,single_step,50.0,499.98,nan,nan,10.0,9957,30.0068969726563,196.972686767578,True,False,105.187797546387
onestep_50_010,PS-onestep-01.xlsx,10,single_step,50.0,1000.0200000000001,nan,nan,10.0,9958,30.0070495605469,196.997665405273,True,False,105.345184326172
onestep_50_011,PS-onestep-01.xlsx,11,single_step,50.0,0.1002,nan,nan,10.0,9958,30.0008754730225,197.009002685547,True,False,105.300361633301
onestep_50_012,PS-onestep-01.xlsx,12,single_step,50.0,0.4998,nan,nan,10.0,9959,30.0037860870361,197.027114868164,True,False,105.287620544434
onestep_50_013,PS-onestep-01.xlsx,13,single_step,50.0,0.7979999999999999,nan,nan,10.0,9960,30.0070953369141,197.046157836914,True,False,105.188613891602
onestep_50_014,PS-onestep-01.xlsx,14,single_step,50.0,1.0002,nan,nan,10.0,9961,30.0054950714111,197.057495117188,True,False,105.114303588867
onestep_50_015,PS-onestep-01.xlsx,15,single_step,50.0,4.998,nan,nan,10.0,9962,30.0106792449951,197.069900512695,True,False,105.266899108887
onestep_50_016,PS-onestep-01.xlsx,16,single_step,50.0,10.020000000000001,nan,nan,10.0,9963,30.0105113983154,197.069641113281,True,False,105.068572998047
onestep_50_017,PS-onestep-01.xlsx,17,single_step,50.0,49.98,nan,nan,10.0,9964,30.00075340271,197.085830688477,True,False,105.217018127441
onestep_50_018,PS-onestep-01.xlsx,18,single_step,50.0,100.02,nan,nan,10.0,9964,30.0031929016113,197.093780517578,True,False,105.03002166748
onestep_50_019,PS-onestep-01.xlsx,19,single_step,50.0,499.98,nan,nan,10.0,9965,30.0098247528076,197.107757568359,True,False,105.130264282227
onestep_50_020,PS-onestep-01.xlsx,20,single_step,50.0,1000.0200000000001,nan,nan,10.0,9964,30.0029029846191,197.118789672852,True,False,105.208976745605
onestep_70_001,PS-onestep-02.xlsx,1,single_step,70.0,0.1002,nan,nan,10.0,9950,30.003116607666,196.888031005859,True,False,105.005500793457
onestep_70_002,PS-onestep-02.xlsx,2,single_step,70.0,0.4998,nan,nan,10.0,9952,30.0030250549316,196.925720214844,True,False,104.958114624023
onestep_70_003,PS-onestep-02.xlsx,3,single_step,70.0,0.7979999999999999,nan,nan,10.0,9955,30.0000057220459,196.932830810547,True,False,104.936248779297
onestep_70_004,PS-onestep-02.xlsx,4,single_step,70.0,1.0002,nan,nan,10.0,9955,30.0075225830078,196.954391479492,True,False,104.980888366699
onestep_70_005,PS-onestep-02.xlsx,5,single_step,70.0,4.998,nan,nan,10.0,9957,30.0069122314453,196.990524291992,True,False,104.875129699707
onestep_70_006,PS-onestep-02.xlsx,6,single_step,70.0,10.020000000000001,nan,nan,10.0,9960,30.0080718994141,197.035903930664,True,False,105.075386047363
onestep_70_007,PS-onestep-02.xlsx,7,single_step,70.0,49.98,nan,nan,10.0,9960,30.0082092285156,197.035202026367,True,False,104.91365814209
onestep_70_008,PS-onestep-02.xlsx,8,single_step,70.0,100.02,nan,nan,10.0,9963,30.004487991333,197.069458007813,True,False,104.981338500977
onestep_70_009,PS-onestep-02.xlsx,9,single_step,70.0,499.98,nan,nan,10.0,9963,30.0094432830811,197.079650878906,True,False,104.899139404297
onestep_70_010,PS-onestep-02.xlsx,10,single_step,70.0,1000.0200000000001,nan,nan,10.0,9965,30.0019874572754,197.113021850586,True,False,104.949295043945
onestep_70_011,PS-onestep-02.xlsx,11,single_step,70.0,0.1002,nan,nan,10.0,9965,30.0101757049561,197.137283325195,True,False,105.098426818848
onestep_70_012,PS-onestep-02.xlsx,12,single_step,70.0,0.4998,nan,nan,10.0,9968,30.0035591125488,197.158905029297,True,False,105.007759094238
onestep_70_013,PS-onestep-02.xlsx,13,single_step,70.0,0.7979999999999999,nan,nan,10.0,9969,30.0079956054688,197.187728881836,True,False,105.102912902832
onestep_70_014,PS-onestep-02.xlsx,14,single_step,70.0,1.0002,nan,nan,10.0,9970,30.0104808807373,197.210815429688,True,False,105.069145202637
onestep_70_015,PS-onestep-02.xlsx,15,single_step,70.0,4.998,nan,nan,10.0,9972,30.0111808776855,197.233184814453,True,False,104.995948791504
onestep_70_016,PS-onestep-02.xlsx,16,single_step,70.0,10.020000000000001,nan,nan,10.0,9975,30.0011196136475,197.249389648438,True,False,105.095748901367
onestep_70_017,PS-onestep-02.xlsx,17,single_step,70.0,49.98,nan,nan,10.0,9975,30.0009517669678,197.268157958984,True,False,104.998840332031
onestep_70_018,PS-onestep-02.xlsx,18,single_step,70.0,100.02,nan,nan,10.0,9975,30.0111808776855,197.287048339844,True,False,105.043395996094
onestep_70_019,PS-onestep-02.xlsx,19,single_step,70.0,499.98,nan,nan,10.0,9977,30.0091381072998,197.312026977539,True,False,105.087219238281
onestep_70_020,PS-onestep-02.xlsx,20,single_step,70.0,1000.0200000000001,nan,nan,10.0,9978,30.0084838867188,197.344863891602,True,False,105.024505615234
single_eig_01_001,ps-single-01.xlsx,1,single_step,100.0,300.0,nan,nan,10.0,9950,30.0081024169922,196.915161132813,True,False,104.541801452637
single_eig_01_002,ps-single-01.xlsx,2,single_step,90.0,300.0,nan,nan,10.0,9950,30.0066528320313,196.899307250977,True,False,103.813415527344
single_eig_01_003,ps-single-01.xlsx,3,single_step,100.0,30.0,nan,nan,10.0,9952,30.0099620819092,196.943862915039,True,False,104.427909851074
single_eig_01_004,ps-single-01.xlsx,4,single_step,95.0,100.02,nan,nan,60.0,1557,30.0163040161133,184.928268432617,True,False,109.026626586914
single_eig_01_005,ps-single-01.xlsx,5,single_step,100.0,100.02,nan,nan,10.0,9955,30.0074920654297,196.975204467773,True,False,104.414710998535
kovacs_eig_01_001,ps-kovacs-01.xlsx,1,single_step,95.0,100.02,nan,nan,10.0,9950,30.0004177093506,196.905181884766,True,False,104.117919921875
kovacs_eig_01_002,ps-kovacs-01.xlsx,2,two_step,65.0,10.000020000000001,100.0,1200.0,10.0,9951,30.0073699951172,196.928726196289,True,False,104.567100524902
kovacs_eig_01_003,ps-kovacs-01.xlsx,3,two_step,50.0,10.000020000000001,80.0,1800.0,10.0,9951,30.0113487243652,196.938552856445,True,False,103.833358764648
kovacs_eig_01_004,ps-kovacs-01.xlsx,4,two_step,50.0,10.000020000000001,100.0,10.000020000000001,10.0,9953,30.0090618133545,196.957809448242,True,False,104.324256896973
kovacs_eig_01_005,ps-kovacs-01.xlsx,5,two_step,50.0,1800.0,100.0,10.000020000000001,10.0,9954,30.0012855529785,196.960693359375,True,False,104.389984130859
kovacs_eig_01_006,ps-kovacs-01.xlsx,6,two_step,55.0,600.0,90.0,300.0,10.0,9955,30.0105571746826,196.986053466797,True,False,103.660636901855
kovacs_eig_01_007,ps-kovacs-01.xlsx,7,two_step,50.0,10.000020000000001,70.0,1800.0,10.0,9957,30.0040760040283,197.010681152344,True,False,104.592735290527
kovacs_eig_01_008,ps-kovacs-01.xlsx,8,two_step,50.0,10.000020000000001,100.0,1800.0,10.0,9958,30.0016212463379,197.031845092773,True,False,104.452514648438
kovacs_eig_01_009,ps-kovacs-01.xlsx,9,two_step,50.0,10.000020000000001,85.0,60.0,10.0,9960,30.0083770751953,197.051132202148,True,False,104.512939453125
kovacs_eig_01_010,ps-kovacs-01.xlsx,10,two_step,75.0,10.000020000000001,100.0,1800.0,10.0,9961,30.0076141357422,197.078903198242,True,False,104.467399597168
kovacs_eig_03_001,ps-kovacs-03.xlsx,1,two_step,50.0,10.000020000000001,65.0,1200.0,10.0,9949,30.0061817169189,196.898971557617,True,False,104.657440185547
kovacs_eig_03_002,ps-kovacs-03.xlsx,2,two_step,50.0,10.000020000000001,75.0,10.000020000000001,10.0,9951,30.0092296600342,196.919448852539,True,False,104.592010498047
kovacs_eig_03_003,ps-kovacs-03.xlsx,3,two_step,65.0,10.000020000000001,65.0,1800.0,10.0,9952,30.0006008148193,196.922775268555,True,False,104.463150024414
kovacs_eig_03_004,ps-kovacs-03.xlsx,4,two_step,85.0,10.000020000000001,100.0,1200.0,10.0,9953,30.0093364715576,196.953994750977,True,False,104.43278503418
kovacs_eig_04_001,ps-kovacs-04.xlsx,1,two_step,75.0,10.000020000000001,100.0,10.000020000000001,10.0,9954,30.0118675231934,196.933578491211,True,False,104.151809692383
kovacs_eig_04_002,ps-kovacs-04.xlsx,2,two_step,50.0,100.0002,70.0,60.0,10.0,9955,30.0118980407715,196.959365844727,True,False,104.553367614746
kovacs_eig_04_003,ps-kovacs-04.xlsx,3,two_step,65.0,10.000020000000001,85.0,600.0,10.0,9956,30.0042743682861,196.978927612305,True,False,103.56192779541
kovacs_eig_04_004,ps-kovacs-04.xlsx,4,two_step,50.0,10.000020000000001,70.0,300.0,10.0,9957,30.0075988769531,196.992233276367,True,False,104.445831298828
hs_01_001,ps-hs-01.xlsx,1,single_step,70.0,300.0,nan,nan,5.0,20080,30.003360748291,198.135330200195,True,False,102.932731628418
hs_01_002,ps-hs-01.xlsx,2,single_step,70.0,300.0,nan,nan,10.0,9956,30.0023078918457,197.019409179688,True,False,104.457336425781
hs_01_003,ps-hs-01.xlsx,3,single_step,70.0,300.0,nan,nan,20.0,4911,30.0029029846191,194.696990966797,True,False,106.104507446289
hs_01_004,ps-hs-01.xlsx,4,single_step,70.0,300.0,nan,nan,40.0,2391,30.0147953033447,189.868240356445,True,False,108.60945892334
hs_01_005,ps-hs-01.xlsx,5,single_step,90.0,100.0002,nan,nan,5.0,20079,30.0050067901611,198.154388427734,True,False,102.919906616211
hs_01_006,ps-hs-01.xlsx,6,single_step,90.0,100.0002,nan,nan,10.0,9955,30.0095500946045,196.999847412109,True,False,104.196235656738
hs_01_007,ps-hs-01.xlsx,7,single_step,90.0,100.0002,nan,nan,20.0,4907,30.0001430511475,194.699447631836,True,False,105.5732421875
hs_01_008,ps-hs-01.xlsx,8,single_step,90.0,100.0002,nan,nan,40.0,2393,30.0139102935791,190.046722412109,True,False,107.42162322998
hs_01_009,ps-hs-01.xlsx,9,single_step,95.0,100.02,nan,nan,5.0,20079,30.0008144378662,198.159484863281,True,False,102.616424560547
hs_01_010,ps-hs-01.xlsx,10,single_step,95.0,100.02,nan,nan,10.0,9957,30.0025825500488,197.026123046875,True,False,103.933876037598
hs_01_011,ps-hs-01.xlsx,11,single_step,95.0,100.02,nan,nan,20.0,4908,30.0118217468262,194.761672973633,True,False,105.633995056152
hs_01_012,ps-hs-01.xlsx,12,single_step,95.0,100.02,nan,nan,40.0,2394,30.0217018127441,190.179656982422,True,False,107.416748046875
hs_02_001,ps-hs-02.xlsx,1,two_step,50.0,10.000020000000001,80.0,1800.0,5.0,20067,30.0051288604736,198.092163085938,True,False,102.541961669922
hs_02_002,ps-hs-02.xlsx,2,two_step,50.0,10.000020000000001,80.0,1800.0,10.0,9948,30.000020980835,196.913223266602,True,False,103.236877441406
hs_02_003,ps-hs-02.xlsx,3,two_step,50.0,10.000020000000001,80.0,1800.0,20.0,4900,30.0165176391602,194.56477355957,True,False,104.473602294922
hs_02_004,ps-hs-02.xlsx,4,two_step,50.0,10.000020000000001,80.0,1800.0,40.0,2388,30.0060443878174,189.810562133789,True,False,106.536849975586
hs_02_005,ps-hs-02.xlsx,5,two_step,50.0,10.000020000000001,100.0,1800.0,5.0,20072,30.002140045166,198.137802124023,True,False,102.744354248047
hs_02_006,ps-hs-02.xlsx,6,two_step,50.0,10.000020000000001,100.0,1800.0,10.0,9955,30.0008907318115,197.022766113281,True,False,104.108459472656
hs_02_007,ps-hs-02.xlsx,7,two_step,50.0,10.000020000000001,100.0,1800.0,20.0,4907,30.0120048522949,194.725143432617,True,False,105.964530944824
hs_02_008,ps-hs-02.xlsx,8,two_step,50.0,10.000020000000001,100.0,1800.0,40.0,2393,30.0043506622314,190.099899291992,True,False,107.933883666992
hs_02_009,ps-hs-02.xlsx,9,two_step,65.0,10.000020000000001,100.0,1200.0,5.0,20078,30.0022010803223,198.184219360352,True,False,102.784111022949
hs_02_010,ps-hs-02.xlsx,10,two_step,65.0,10.000020000000001,100.0,1200.0,10.0,9956,30.0075073242188,197.057495117188,True,False,104.186386108398
hs_02_011,ps-hs-02.xlsx,11,two_step,65.0,10.000020000000001,100.0,1200.0,20.0,4908,30.014627456665,194.833190917969,True,False,105.990852355957
hs_02_012,ps-hs-02.xlsx,12,two_step,65.0,10.000020000000001,100.0,1200.0,40.0,2396,30.0024452209473,190.343734741211,True,False,107.905296325684
single_hs_80_90_01_001,ps-single-hs-01.xlsx,1,single_step,80.0,49.999999999999986,nan,nan,5.0,20066,30.0009517669678,198.112762451172,True,False,102.906616210938
single_hs_80_90_01_002,ps-single-hs-01.xlsx,2,single_step,80.0,49.999999999999986,nan,nan,10.0,9949,30.0027351379395,196.940139770508,True,False,104.299736022949
single_hs_80_90_01_003,ps-single-hs-01.xlsx,3,single_step,80.0,49.999999999999986,nan,nan,20.0,4901,30.013650894165,194.613464355469,True,False,105.874794006348
single_hs_80_90_01_004,ps-single-hs-01.xlsx,4,single_step,80.0,49.999999999999986,nan,nan,40.0,2388,30.0183334350586,189.869400024414,True,False,108.095184326172
single_hs_80_90_01_005,ps-single-hs-01.xlsx,5,single_step,80.0,499.99999999999983,nan,nan,5.0,20071,30.0067749023438,198.147705078125,True,False,102.794715881348
single_hs_80_90_01_006,ps-single-hs-01.xlsx,6,single_step,80.0,499.99999999999983,nan,nan,10.0,9952,30.001895904541,197.00959777832,True,False,104.104187011719
single_hs_80_90_01_007,ps-single-hs-01.xlsx,7,single_step,80.0,499.99999999999983,nan,nan,20.0,4905,30.0110912322998,194.749496459961,True,False,105.365249633789
single_hs_80_90_01_008,ps-single-hs-01.xlsx,8,single_step,80.0,499.99999999999983,nan,nan,40.0,2393,30.0069122314453,190.190277099609,True,False,106.85400390625
single_hs_80_90_01_009,ps-single-hs-01.xlsx,9,single_step,80.0,1000.000000000002,nan,nan,5.0,20073,30.0022010803223,198.171936035156,True,False,102.713600158691
single_hs_80_90_01_010,ps-single-hs-01.xlsx,10,single_step,80.0,1000.000000000002,nan,nan,10.0,9956,30.0020790100098,197.070297241211,True,False,103.627471923828
single_hs_80_90_01_011,ps-single-hs-01.xlsx,11,single_step,80.0,1000.000000000002,nan,nan,20.0,4909,30.0083160400391,194.877578735352,True,False,104.749038696289
single_hs_80_90_01_012,ps-single-hs-01.xlsx,12,single_step,80.0,1000.000000000002,nan,nan,40.0,2397,30.0059986114502,190.452163696289,True,False,106.504768371582
single_hs_80_90_01_013,ps-single-hs-01.xlsx,13,single_step,90.0,49.999999999999986,nan,nan,5.0,20081,30.0035438537598,198.211181640625,True,False,102.715194702148
single_hs_80_90_01_014,ps-single-hs-01.xlsx,14,single_step,90.0,49.999999999999986,nan,nan,10.0,9961,30.0120048522949,197.139053344727,True,False,104.0224609375
single_hs_80_90_01_015,ps-single-hs-01.xlsx,15,single_step,90.0,49.999999999999986,nan,nan,20.0,4913,30.0129814147949,194.983047485352,True,False,105.541130065918
single_hs_80_90_01_016,ps-single-hs-01.xlsx,16,single_step,90.0,49.999999999999986,nan,nan,40.0,2401,30.0065765380859,190.664031982422,True,False,107.287887573242
single_hs_80_90_01_017,ps-single-hs-01.xlsx,17,single_step,90.0,499.99999999999983,nan,nan,5.0,20085,30.0036964416504,198.245071411133,True,False,101.793090820313
single_hs_80_90_01_018,ps-single-hs-01.xlsx,18,single_step,90.0,499.99999999999983,nan,nan,10.0,9964,30.0116386413574,197.197082519531,True,False,103.162353515625
single_hs_80_90_01_019,ps-single-hs-01.xlsx,19,single_step,90.0,499.99999999999983,nan,nan,20.0,4917,30.014123916626,195.125045776367,True,False,104.96435546875
single_hs_80_90_01_020,ps-single-hs-01.xlsx,20,single_step,90.0,499.99999999999983,nan,nan,40.0,2405,30.0054187774658,190.938903808594,True,False,106.870361328125
single_hs_80_90_01_021,ps-single-hs-01.xlsx,21,single_step,90.0,1000.000000000002,nan,nan,5.0,8867,30.0069122314453,104.236869812012,False,True,nan
single_hs_80_90_01_022,ps-single-hs-01.xlsx,22,single_step,90.0,1000.000000000002,nan,nan,10.0,0,nan,nan,False,True,nan
single_hs_80_90_01_023,ps-single-hs-01.xlsx,23,single_step,90.0,1000.000000000002,nan,nan,20.0,0,nan,nan,False,True,nan
single_hs_80_90_01_024,ps-single-hs-01.xlsx,24,single_step,90.0,1000.000000000002,nan,nan,40.0,0,nan,nan,False,True,nan
kovacs_80_to_90_001,pskovacs.xlsx,1,two_step,80.0,49.98,90.0,0.1002,10.0,9937,30.0033912658691,196.829574584961,True,False,105.60977935791
kovacs_80_to_90_002,pskovacs.xlsx,2,two_step,80.0,49.98,90.0,0.4998,10.0,9942,30.0101909637451,196.868988037109,True,False,105.352447509766
kovacs_80_to_90_003,pskovacs.xlsx,3,two_step,80.0,49.98,90.0,0.7979999999999999,10.0,9945,30.0037250518799,196.895156860352,True,False,105.510284423828
kovacs_80_to_90_004,pskovacs.xlsx,4,two_step,80.0,49.98,90.0,1.0002,10.0,9946,30.0099773406982,196.911056518555,True,False,105.474052429199
kovacs_80_to_90_005,pskovacs.xlsx,5,two_step,80.0,49.98,90.0,4.998,10.0,9947,30.0008296966553,196.920867919922,True,False,105.282920837402
kovacs_80_to_90_006,pskovacs.xlsx,6,two_step,80.0,49.98,90.0,10.020000000000001,10.0,9950,30.0000972747803,196.938949584961,True,False,105.451065063477
kovacs_80_to_90_007,pskovacs.xlsx,7,two_step,80.0,49.98,90.0,49.98,10.0,9953,30.0015296936035,196.96647644043,True,False,105.297142028809
kovacs_80_to_90_008,pskovacs.xlsx,8,two_step,80.0,49.98,90.0,100.02,10.0,9954,30.010648727417,196.983749389648,True,False,105.12393951416
kovacs_80_to_90_009,pskovacs.xlsx,9,two_step,80.0,49.98,90.0,499.98,10.0,9956,30.000524520874,197.004440307617,True,False,104.568908691406
kovacs_80_to_90_010,pskovacs.xlsx,10,two_step,80.0,49.98,90.0,1000.0200000000001,10.0,9956,30.0105113983154,197.022216796875,True,False,104.511016845703
kovacs_80_to_90_011,pskovacs.xlsx,11,two_step,80.0,499.98,90.0,0.1002,10.0,9954,30.0024909973145,197.027465820313,True,False,105.250694274902
kovacs_80_to_90_012,pskovacs.xlsx,12,two_step,80.0,499.98,90.0,0.4998,10.0,9956,30.0012111663818,197.054214477539,True,False,105.260787963867
kovacs_80_to_90_013,pskovacs.xlsx,13,two_step,80.0,499.98,90.0,0.7979999999999999,10.0,9957,30.0126762390137,197.075729370117,True,False,105.236175537109
kovacs_80_to_90_014,pskovacs.xlsx,14,two_step,80.0,499.98,90.0,1.0002,10.0,9958,30.0125389099121,197.094528198242,True,False,105.188430786133
kovacs_80_to_90_015,pskovacs.xlsx,15,two_step,80.0,499.98,90.0,4.998,10.0,9960,30.0045490264893,197.12190246582,True,False,105.176322937012
kovacs_80_to_90_016,pskovacs.xlsx,16,two_step,80.0,499.98,90.0,10.020000000000001,10.0,9963,30.0045948028564,197.138732910156,True,False,105.20093536377
kovacs_80_to_90_017,pskovacs.xlsx,17,two_step,80.0,499.98,90.0,49.98,10.0,9965,30.0058002471924,197.153091430664,True,False,105.03101348877
kovacs_80_to_90_018,pskovacs.xlsx,18,two_step,80.0,499.98,90.0,100.02,10.0,9966,30.0064086914063,197.174621582031,True,False,104.830490112305
kovacs_80_to_90_019,pskovacs.xlsx,19,two_step,80.0,499.98,90.0,499.98,10.0,9968,30.002124786377,197.198379516602,True,False,104.410949707031
kovacs_80_to_90_020,pskovacs.xlsx,20,two_step,80.0,499.98,90.0,1000.0200000000001,10.0,9969,30.0025672912598,197.218170166016,True,False,104.509086608887
twostep_90_to_80_001,twosteps.xlsx,1,two_step,90.0,49.98,80.0,0.1002,10.0,9948,30.0102825164795,196.88005065918,True,False,105.377388000488
twostep_90_to_80_002,twosteps.xlsx,2,two_step,90.0,49.98,80.0,0.4998,10.0,9951,30.0107707977295,196.92578125,True,False,105.39151763916
twostep_90_to_80_003,twosteps.xlsx,3,two_step,90.0,49.98,80.0,0.7979999999999999,10.0,9955,30.0008754730225,196.958862304688,True,False,105.437423706055
twostep_90_to_80_004,twosteps.xlsx,4,two_step,90.0,49.98,80.0,1.0002,10.0,9957,30.0041980743408,197.011795043945,True,False,105.257919311523
twostep_90_to_80_005,twosteps.xlsx,5,two_step,90.0,49.98,80.0,4.998,10.0,9960,30.0099468231201,197.037094116211,True,False,105.443626403809
twostep_90_to_80_006,twosteps.xlsx,6,two_step,90.0,49.98,80.0,10.020000000000001,10.0,9963,30.0036811828613,197.066848754883,True,False,105.391120910645
twostep_90_to_80_007,twosteps.xlsx,7,two_step,90.0,49.98,80.0,49.98,10.0,9964,30.0042591094971,197.107177734375,True,False,105.331726074219
twostep_90_to_80_008,twosteps.xlsx,8,two_step,90.0,49.98,80.0,100.02,10.0,9966,30.0108165740967,197.139297485352,True,False,105.267623901367
twostep_90_to_80_009,twosteps.xlsx,9,two_step,90.0,49.98,80.0,499.98,10.0,9968,30.0109081268311,197.180770874023,True,False,105.21361541748
twostep_90_to_80_010,twosteps.xlsx,10,two_step,90.0,49.98,80.0,1000.0200000000001,10.0,9970,30.0047016143799,197.214233398438,True,False,104.994537353516
twostep_90_to_80_011,twosteps.xlsx,11,two_step,90.0,499.98,80.0,0.1002,10.0,9971,30.0079040527344,197.234817504883,True,False,104.640869140625
twostep_90_to_80_012,twosteps.xlsx,12,two_step,90.0,499.98,80.0,0.4998,10.0,9974,30.0048847198486,197.276229858398,True,False,104.599571228027
twostep_90_to_80_013,twosteps.xlsx,13,two_step,90.0,499.98,80.0,0.7979999999999999,10.0,9976,30.0076446533203,197.313674926758,True,False,104.61026763916
twostep_90_to_80_014,twosteps.xlsx,14,two_step,90.0,499.98,80.0,1.0002,10.0,9978,30.0119438171387,197.351531982422,True,False,104.676567077637
twostep_90_to_80_015,twosteps.xlsx,15,two_step,90.0,499.98,80.0,4.998,10.0,9981,30.0115165710449,197.393966674805,True,False,104.521347045898
twostep_90_to_80_016,twosteps.xlsx,16,two_step,90.0,499.98,80.0,10.020000000000001,10.0,9985,30.0029487609863,197.424942016602,True,False,104.648193359375
twostep_90_to_80_017,twosteps.xlsx,17,two_step,90.0,499.98,80.0,49.98,10.0,9985,30.0033302307129,197.451354980469,True,False,104.625297546387
twostep_90_to_80_018,twosteps.xlsx,18,two_step,90.0,499.98,80.0,100.02,10.0,9987,30.0034217834473,197.484222412109,True,False,104.560684204102
twostep_90_to_80_019,twosteps.xlsx,19,two_step,90.0,499.98,80.0,499.98,10.0,9989,30.0053272247314,197.524078369141,True,False,104.51619720459
twostep_90_to_80_020,twosteps.xlsx,20,two_step,90.0,499.98,80.0,1000.0200000000001,10.0,9991,30.0041065216064,197.559768676758,True,False,104.342544555664
