Repository: jjlovesure-coder/multipramerenconstruction

# Multiprameter Annealing Reconstruction

本仓库用于从论文图像和聚苯乙烯 DSC 实验中提取焓回复数据，构建稀疏样本下的退火参数预测模型，并用 Expected Information Gain (EIG) 设计下一轮实验。

当前项目包含两条互相衔接的路线：

1. 复现论文中金属玻璃的多参数预测思路：`delta_h`、`delta_h_peak`、`S*`、`H*`、TNM 特征和绝对反应速率理论特征。
2. 将同样的思想迁移到聚苯乙烯 (PS) DSC 实验：在有限退火时间内预测焓回复、峰面积、峰位、路径依赖，并设计能计算 `S* / H*` 的多升温速率实验。

## Repository Layout

```text
paper/
  Source paper and supplementary PDF files.

tools/
  One-off extraction and method-generation scripts.

src/models/
  Paper-data sparse forward and inverse predictor.

src/physics/
  Absolute reaction rate theory, Kissinger, and TNM helper functions.

src/ps/
  PS DSC parsing, feature extraction, model training, EIG design,
  inverse evaluation, and ARRT/Kissinger diagnostics.

data/dsc/
  Raw PS DSC Excel exports.

data/ps/
  Processed PS feature tables and experiment plans.

data/processed/
  Processed digitized paper dataset.

results/
  Digitized figure data, trained model payloads, metrics, plots, and reports.

docs/
  Experiment design reports and model evaluation notes.
```

## Environment

The code is plain Python and uses common scientific packages:

```powershell
python --version
python -m pip install numpy pandas matplotlib openpyxl
```

The project has been run on Windows PowerShell from:

```text
E:\knowledgepaper\multipramereconstruction
```

## Paper-Derived Dataset Workflow

The paper and supplementary figures do not provide raw tables, so the first dataset is digitized from figures.

Main source files:

```text
paper/Song 等 - 2020 - Activation Entropy as a Key Factor Controlling the Memory Effect in Glasses.pdf
paper/Revised_Supplementary_Materials-Sep_3.pdf
```

Important extracted outputs:

```text
results/extracted/data_points/overlap_enhanced/fig2a_c_10series_overlap_filled_points.csv
results/extracted/data_points/fig2d_s6_experimental_points.csv
results/extracted/data_points/s7_experimental_points.csv
results/extracted/data_points/fig3b_hstar_tp_digitized.csv
```

Build the processed paper dataset:

```powershell
python -m src.models.dataset
```

Train the sparse forward model:

```powershell
python -m src.models.train_forward
```

Run inverse design on paper-style targets:

```powershell
python -m src.models.inverse_design
python tools/run_inverse_design_example.py
```

Key outputs:

```text
data/processed/annealing_dataset.csv
results/models/forward_kernel_model.json
results/predictions/inverse_design_top10.json
```

## PS DSC Workflow

The PS workflow predicts finite-time enthalpy recovery rather than forcing a maximum Kovacs peak. The current sample mass is:

```text
PS sample mass = 4.7 mg
```

DSC temperature integrals are converted to specific enthalpy by:

```text
J/g = integral_uW_C * (60 / heating_rate_C_min) * 1e-6 / sample_mass_g
```

Raw DSC files are read from:

```text
data/dsc/ps-empty-01.xlsx
data/dsc/ps-ref-01.xlsx
data/dsc/PS-onestep-01.xlsx
data/dsc/PS-onestep-02.xlsx
data/dsc/ps-single-01.xlsx
data/dsc/ps-kovacs-01.xlsx
data/dsc/pskovacs.xlsx
data/dsc/twosteps.xlsx
```

Extract PS features:

```powershell
python -m src.ps.dsc_processing
```

Train the current finite-time PS model:

```powershell
python -m src.ps.train_ps_model
```

Run inverse design:

```powershell
python -m src.ps.inverse_design
```

Run EIG experiment selection:

```powershell
python -m src.ps.eig_design
python -m src.ps.optimize_twostep_plan
```

Key outputs:

```text
data/ps/ps_preexperiment_features.csv
data/ps/ps_eig_next_experiments.csv
data/ps/ps_eig_next_twostep_experiments.csv
results/ps/models/ps_limited_time_model.json
results/ps/evaluation/ps_train_test_metrics.json
results/ps/eig/ps_eig_twostep_candidate_ranking.csv
```

## Current PS Targets

The current PS model predicts:

```text
delta_h_total_J_g
peak_area_J_g
peak_temperature_Tp_C
peak_height_uW
onset_temperature_C
recovery_index
path_dependence_index
kovacs_peak_label
```

`kovacs_peak_label` is kept as an observational label. Current PS pre-experiments do not show a strong finite-time Kovacs peak, so the main objective is finite-time enthalpy recovery and path dependence.

## Generated DSC Method Files

The repository contains generated `.mtd` method files for follow-up DSC experiments.

Full two-step EIG plan:

```text
data/kovactrain26111103R9-03.mtd
```

Next-round two-step priority plan:

```text
data/kovactrain26111103R9-04-next-round.mtd
```

Multi-heating-rate ARRT/Kissinger plan for strict `S*/H*` training:

```text
data/kovactrain26111103R9-05-arrt-kissinger.mtd
data/ps/ps_arrt_kissinger_mtd_plan.csv
```

Regenerate the ARRT/Kissinger method:

```powershell
python tools/generate_ps_arrt_kissinger_mtd.py
```

This method repeats six representative annealed states at:

```text
5, 10, 20, 40 deg C/min
```

The selected states are:

```text
single: 70 deg C 300 s
single: 90 deg C 100 s
single: 95 deg C 100.02 s
two-step: 50 deg C 10 s -> 80 deg C 1800 s
two-step: 50 deg C 10 s -> 100 deg C 1800 s
two-step: 65 deg C 10 s -> 100 deg C 1200 s
```

File: results/ps/arrt_kissinger/all_recovery_scan_features.csv (part 1 of 2)
sample_id,source_file,cycle_id,mode,T1_C,t1_s,T2_C,t2_s,total_anneal_time_s,heating_rate_C_min,arrt_peak_temperature_Tp_C,n_points,temp_min_C,temp_max_C,covers_arrt_peak_window,is_truncated,feature_integration_low_C,feature_integration_high_C,feature_peak_low_C,feature_peak_high_C,delta_h_total_rel,delta_h_total_J_g,peak_area_rel,peak_area_J_g,peak_temperature_Tp_C,peak_height_uW,onset_temperature_C,kovacs_peak_label,delta_h_total_40_160_rel,delta_h_total_40_160_J_g,peak_area_40_160_rel,peak_area_40_160_J_g,peak_temperature_Tp_40_160_C,peak_height_40_160_uW,onset_temperature_40_160_C,legacy_feature_integration_low_C,legacy_feature_integration_high_C,legacy_feature_peak_low_C,legacy_feature_peak_high_C,recovery_index
onestep_50_001,PS-onestep-01.xlsx,1,single_step,50.0,0.1002,nan,nan,0.1002,10.0,106.074775695801,9945,30.0012397766113,196.866165161133,True,False,70.0,105.0,70.0,105.0,-4424.41254535125,-5.648186228107978,-3118.922174116985,-3.9816027754684904,104.995712280273,-137.85214959847326,70.0083923339844,0,-15826.256586566837,-20.203731812638512,-6521.870527571127,-8.325792162856757,106.074775695801,-142.62880393553746,70.0083923339844,40.0,160.0,70.0,140.0,1.0
onestep_50_002,PS-onestep-01.xlsx,2,single_step,50.0,0.4998,nan,nan,0.4998,10.0,106.212524414063,9947,30.0061817169189,196.868957519531,True,False,70.0,105.0,70.0,105.0,-4333.891022462411,-5.532626837186056,-3056.43346599754,-3.901829956592605,104.997756958008,-135.17974192801557,70.0149688720703,0,-15504.058438782424,-19.79241502823288,-6374.797776824781,-8.138039715095465,106.212524414063,-139.77139050773735,70.0149688720703,40.0,160.0,70.0,140.0,0.9795404424969479
onestep_50_003,PS-onestep-01.xlsx,3,single_step,50.0,0.7979999999999999,nan,nan,0.7979999999999999,10.0,106.094985961914,9949,30.0055713653564,196.888534545898,True,False,70.0,105.0,70.0,105.0,-4241.269460027398,-5.4143865447158275,-2983.2360501448375,-3.808386446993409,104.998481750488,-131.80359476521585,70.0039138793945,0,-15171.027365179967,-19.36726897682549,-6219.29046500165,-7.939519742555297,106.094985961914,-136.39214035182204,70.0039138793945,40.0,160.0,70.0,140.0,0.958606236772319
onestep_50_004,PS-onestep-01.xlsx,4,single_step,50.0,1.0002,nan,nan,1.0002,10.0,106.072937011719,9949,30.0085754394531,196.89372253418,True,False,70.0,105.0,70.0,105.0,-4129.627058295269,-5.271864329738642,-2903.907600145103,-3.7071160852916205,104.994026184082,-128.62473277191884,70.0050964355469,0,-14747.290024862756,-18.82632769131415,-6046.33325411081,-7.718723303120182,106.072937011719,-132.9108013581681,70.0050964355469,40.0,160.0,70.0,140.0,0.9333729655554583
onestep_50_005,PS-onestep-01.xlsx,5,single_step,50.0,4.998,nan,nan,4.998,10.0,106.031158447266,9952,30.0055713653564,196.923080444336,True,False,70.0,105.0,70.0,105.0,-3988.876977475713,-5.09218337550091,-2809.83322973738,-3.5870211443455906,104.985168457031,-125.31554457096809,70.0049057006836,0,-14309.873799488609,-18.267923999347158,-5885.044495692095,-7.5128227604579925,106.031158447266,-129.5931655651318,70.0049057006836,40.0,160.0,70.0,140.0,0.9015608143654786
onestep_50_006,PS-onestep-01.xlsx,6,single_step,50.0,10.020000000000001,nan,nan,10.020000000000001,10.0,106.096099853516,9955,30.0031318664551,196.949447631836,True,False,70.0,105.0,70.0,105.0,-3928.410079386515,-5.014991590706189,-2771.9691918923368,-3.5386840747561745,104.999114990234,-123.43510175883443,70.0046615600586,0,-14046.53540758715,-17.931747328834657,-5787.886499237373,-7.388791275622178,106.096099853516,-127.29593475649472,70.0046615600586,40.0,160.0,70.0,140.0,0.8878941642804339
onestep_50_007,PS-onestep-01.xlsx,7,single_step,50.0,49.98,nan,nan,49.98,10.0,105.979133605957,9956,30.00075340271,196.946746826172,True,False,70.0,105.0,70.0,105.0,-3858.420552360224,-4.9256432583322,-2715.6519221488784,-3.4667896878496314,104.984260559082,-121.71254472201485,70.0056991577148,0,-13841.283454970935,-17.669723559537363,-5691.048548470358,-7.265168359749392,105.979133605957,-125.61245600986354,70.0056991577148,40.0,160.0,70.0,140.0,0.8720752219216726
onestep_50_008,PS-onestep-01.xlsx,8,single_step,50.0,100.02,nan,nan,100.02,10.0,106.020072937012,9957,30.0084075927734,196.974899291992,True,False,70.0,105.0,70.0,105.0,-3800.5135689092212,-4.8517194496713465,-2672.331336674418,-3.411486812775852,104.991310119629,-119.42971691768548,70.0067596435547,0,-13625.768511101476,-17.39459809927848,-5591.98169936918,-7.1387000417478905,106.020072937012,-123.10085712175828,70.0067596435547,40.0,160.0,70.0,140.0,0.858987160431601
onestep_50_009,PS-onestep-01.xlsx,9,single_step,50.0,499.98,nan,nan,499.98,10.0,106.014137268066,9957,30.0068969726563,196.972686767578,True,False,70.0,105.0,70.0,105.0,-3748.871366194203,-4.785793233439408,-2638.783736531449,-3.368660089189084,104.985679626465,-117.53741291258098,70.0024185180664,0,-13364.578010902158,-17.061163418172967,-5510.578222594716,-7.034780709695381,106.014137268066,-121.00782160022982,70.0024185180664,40.0,160.0,70.0,140.0,0.8473150565792423
onestep_50_010,PS-onestep-01.xlsx,10,single_step,50.0,1000.0200000000001,nan,nan,1000.0200000000001,10.0,106.020072937012,9958,30.0070495605469,196.997665405273,True,False,70.0,105.0,70.0,105.0,-3734.199103273919,-4.767062685030535,-2626.329724980668,-3.3527613510391503,104.991279602051,-117.47280558478997,70.0068511962891,0,-13209.824122952385,-16.86360526334347,-5476.817279448381,-6.9916816333383585,106.020072937012,-120.79299579363828,70.0068511962891,40.0,160.0,70.0,140.0,0.8439988506943049
onestep_50_011,PS-onestep-01.xlsx,11,single_step,50.0,0.1002,nan,nan,0.1002,10.0,106.008445739746,9958,30.0008754730225,197.009002685547,True,False,70.0,105.0,70.0,105.0,-3680.576878061397,-4.6986087805039105,-2591.9668415311335,-3.3088938402525105,104.997123718262,-115.80690192658699,70.0147247314453,0,-13060.270896487247,-16.672686250834786,-5402.1284057400535,-6.896334134987302,106.008445739746,-119.2819736891322,70.0147247314453,40.0,160.0,70.0,140.0,0.8318792247184534
onestep_50_012,PS-onestep-01.xlsx,12,single_step,50.0,0.4998,nan,nan,0.4998,10.0,106.013206481934,9959,30.0037860870361,197.027114868164,True,False,70.0,105.0,70.0,105.0,-3647.802471135775,-4.656769112088222,-2569.4887393604818,-3.280198390672955,104.984321594238,-114.62819844249634,70.0035247802734,0,-12904.749631424276,-16.47414846564801,-5341.123780537564,-6.818455890047954,106.013206481934,-117.93285474858999,70.0035247802734,40.0,160.0,70.0,140.0,0.8244715956626912
onestep_50_013,PS-onestep-01.xlsx,13,single_step,50.0,0.7979999999999999,nan,nan,0.7979999999999999,10.0,105.980941772461,9960,30.0070953369141,197.046157836914,True,False,70.0,105.0,70.0,105.0,-3624.5656031163553,-4.62710502525492,-2555.092519126618,-3.261820237182916,104.986099243164,-114.62072498989073,70.008918762207,0,-12866.857217705327,-16.425775171538714,-5326.617226982983,-6.799936885510189,105.980941772461,-117.56329198446952,70.008918762207,40.0,160.0,70.0,140.0,0.8192196288125758
onestep_50_014,PS-onestep-01.xlsx,14,single_step,50.0,1.0002,nan,nan,1.0002,10.0,106.0078125,9961,30.0054950714111,197.057495117188,True,False,70.0,105.0,70.0,105.0,-3583.40691502224,-4.574562019177327,-2525.6745087376175,-3.2242653303033415,104.996315002441,-112.81628610256462,70.0156860351563,0,-12747.583158962385,-16.27351041569666,-5272.444224351737,-6.730779860874557,106.0078125,-115.79028181337799,70.0156860351563,40.0,160.0,70.0,140.0,0.8099169953731691
onestep_50_015,PS-onestep-01.xlsx,15,single_step,50.0,4.998,nan,nan,4.998,10.0,106.025733947754,9962,30.0106792449951,197.069900512695,True,False,70.0,105.0,70.0,105.0,-3535.572761905848,-4.513497142858529,-2495.128749695302,-3.1852707442918744,104.997093200684,-111.46289569486976,70.0151138305664,0,-12562.59069337395,-16.037349821328444,-5200.844365876717,-6.639375786225596,106.025733947754,-114.49683654733417,70.0151138305664,40.0,160.0,70.0,140.0,0.7991055819649301
onestep_50_016,PS-onestep-01.xlsx,16,single_step,50.0,10.020000000000001,nan,nan,10.020000000000001,10.0,105.709396362305,9963,30.0105113983154,197.069641113281,True,False,70.0,105.0,70.0,105.0,-3501.548997980353,-4.470062550613216,-2468.644946492049,-3.1514616338196366,104.984321594238,-109.52724629405634,70.0156860351563,0,-12423.18653943298,-15.85938707161657,-5125.014267154282,-6.542571404877806,105.709396362305,-112.0001619227678,70.0156860351563,40.0,160.0,70.0,140.0,0.7914155748562476
onestep_50_017,PS-onestep-01.xlsx,17,single_step,50.0,49.98,nan,nan,49.98,10.0,105.959197998047,9964,30.00075340271,197.085830688477,True,False,70.0,105.0,70.0,105.0,-3477.5504083557976,-4.439426053220167,-2450.5707481297004,-3.128388189101745,104.998001098633,-109.56191873485977,70.0108337402344,0,-12375.576527788684,-15.798608333347257,-5104.326539126698,-6.516161539310677,105.959197998047,-112.08042091721768,70.0108337402344,40.0,160.0,70.0,140.0,0.7859914446743164
onestep_50_018,PS-onestep-01.xlsx,18,single_step,50.0,100.02,nan,nan,100.02,10.0,105.974555969238,9964,30.0031929016113,197.093780517578,True,False,70.0,105.0,70.0,105.0,-3443.1749618421736,-4.39554250447937,-2425.5475721961266,-3.0964437091865444,104.996315002441,-108.57299996975462,70.0146102905273,0,-12216.900165475101,-15.596042764436296,-5031.088887093807,-6.422666664375072,105.974555969238,-110.72067109344584,70.0146102905273,40.0,160.0,70.0,140.0,0.7782219507220078
onestep_50_019,PS-onestep-01.xlsx,19,single_step,50.0,499.98,nan,nan,499.98,10.0,106.041069030762,9965,30.0098247528076,197.107757568359,True,False,70.0,105.0,70.0,105.0,-3340.899729826215,-4.264978378501551,-2342.501225923319,-2.9904270969233857,104.995529174805,-103.79201845818989,70.0038681030273,0,-11908.368964788602,-15.20217314653864,-4857.798021005558,-6.201444282134755,106.041069030762,-106.30917803274087,70.0038681030273,40.0,160.0,70.0,140.0,0.7551058350868555
onestep_50_020,PS-onestep-01.xlsx,20,single_step,50.0,1000.0200000000001,nan,nan,1000.0200000000001,10.0,105.985069274902,9964,30.0029029846191,197.118789672852,True,False,70.0,105.0,70.0,105.0,-2902.4711316733465,-3.7052822957532077,-2025.9980375159312,-2.5863804734245925,104.989776611328,-93.00019587720271,70.0145797729492,0,-10422.681497060845,-13.305550847311716,-4279.581724742172,-5.463295818819793,105.985069274902,-95.9209298427545,70.0145797729492,40.0,160.0,70.0,140.0,0.656012770491528
onestep_70_001,PS-onestep-02.xlsx,1,single_step,70.0,0.1002,nan,nan,0.1002,10.0,105.696983337402,9950,30.003116607666,196.888031005859,True,False,70.0,105.0,70.0,105.0,-3601.9461443329637,-4.598229120425059,-2554.3750861970293,-3.2609043653579093,104.988632202148,-111.34849045234387,70.0069885253906,0,-12814.457308901321,-16.358881670937855,-5271.198186474554,-6.729189174222834,105.696983337402,-112.6426651642787,70.0069885253906,40.0,160.0,70.0,140.0,0.12357573384831318
onestep_70_002,PS-onestep-02.xlsx,2,single_step,70.0,0.4998,nan,nan,0.4998,10.0,105.96997833252,9952,30.0030250549316,196.925720214844,True,False,70.0,105.0,70.0,105.0,-3548.098636845042,-4.529487621504308,-2509.2407113936933,-3.2032860145451405,104.974952697754,-109.2095379919815,70.0165100097656,0,-12621.852044374114,-16.113002609839292,-2689.4849916442363,-3.433385095716046,139.832626342773,-111.00564326860467,70.0165100097656,40.0,160.0,70.0,140.0,0.12172833108683886
onestep_70_003,PS-onestep-02.xlsx,3,single_step,70.0,0.7979999999999999,nan,nan,0.7979999999999999,10.0,105.307113647461,9955,30.0000057220459,196.932830810547,True,False,70.0,105.0,70.0,105.0,-3397.8815675295846,-4.337721150037767,-2401.5946139471575,-3.0658654646133923,104.986793518066,-104.22461194228799,70.0049362182617,0,-12090.01394206886,-15.434060351577267,-2554.6520589002057,-3.2612579475321772,139.948959350586,-105.51061813408887,70.0049362182617,40.0,160.0,70.0,140.0,0.11657467696949275
onestep_70_004,PS-onestep-02.xlsx,4,single_step,70.0,1.0002,nan,nan,1.0002,10.0,105.959739685059,9955,30.0075225830078,196.954391479492,True,False,70.0,105.0,70.0,105.0,-3265.6179250340556,-4.168873946851986,-2303.8017777343234,-2.941023546043817,104.997756958008,-101.92588336173549,70.0138320922852,0,-11682.753912732773,-14.914153931148217,-4746.496733822199,-6.059357532538977,105.959739685059,-102.59419441653995,70.0138320922852,40.0,160.0,70.0,140.0,0.11203696984453997
onestep_70_005,PS-onestep-02.xlsx,5,single_step,70.0,4.998,nan,nan,4.998,10.0,105.668037414551,9957,30.0069122314453,196.990524291992,True,False,70.0,105.0,70.0,105.0,-2929.6923115106324,-3.740032738098679,-2068.7520744904305,-2.6409600950941665,104.993209838867,-91.85577144131275,70.0012817382813,0,-10329.8397004623,-13.187029404845488,-4263.42198249807,-5.442666360635834,105.668037414551,-92.73454684252806,70.0012817382813,40.0,160.0,70.0,140.0,0.10051201845821392
onestep_70_006,PS-onestep-02.xlsx,6,single_step,70.0,10.020000000000001,nan,nan,10.020000000000001,10.0,105.46305847168,9960,30.0080718994141,197.035903930664,True,False,70.0,105.0,70.0,105.0,-2684.554122246469,-3.427090368825279,-1891.346401496034,-2.4144847678672776,104.991134643555,-84.34061037474726,104.452095031738,0,-9503.003287771573,-12.131493558857327,-3901.0759038312176,-4.980096898507937,105.46305847168,-85.13984529037634,104.452095031738,40.0,160.0,70.0,140.0,0.09210180619553847
onestep_70_007,PS-onestep-02.xlsx,7,single_step,70.0,49.98,nan,nan,49.98,10.0,105.554054260254,9960,30.0082092285156,197.035202026367,True,False,70.0,105.0,70.0,105.0,-2566.7463271336705,-3.276697438894047,-1798.1579692633486,-2.2955208118255515,104.981010437012,-79.39089092114477,nan,0,-8980.578542425239,-11.464568352032218,-3679.9586420935634,-4.6978195430981655,105.554054260254,-80.06981502621261,nan,40.0,160.0,70.0,140.0,0.08806005094691528
onestep_70_008,PS-onestep-02.xlsx,8,single_step,70.0,100.02,nan,nan,100.02,10.0,105.689636230469,9963,30.004487991333,197.069458007813,True,False,70.0,105.0,70.0,105.0,-2365.1670923983684,-3.0193622456149383,-1653.019899917855,-2.1102381701079,104.998207092285,-72.30414398069433,nan,0,-8250.762884938275,-10.532888789282902,-3369.146617875932,-4.3010382355862955,105.689636230469,-73.47909127679168,nan,40.0,160.0,70.0,140.0,0.08114426129798111
onestep_70_009,PS-onestep-02.xlsx,9,single_step,70.0,499.98,nan,nan,499.98,10.0,105.928649902344,9963,30.0094432830811,197.079650878906,True,False,70.0,105.0,70.0,105.0,-2342.6638294927347,-2.9906346759481717,-2342.6638294927347,-2.9906346759481717,87.2810134887695,-72.46973884717715,nan,0,-7868.307072723992,-10.044647326881693,-2828.0095995946567,-3.6102250207591355,87.2810134887695,-72.46973884717715,nan,40.0,160.0,70.0,140.0,0.08037221832007028
onestep_70_010,PS-onestep-02.xlsx,10,single_step,70.0,1000.0200000000001,nan,nan,1000.0200000000001,10.0,95.0078201293945,9965,30.0019874572754,197.113021850586,True,False,70.0,105.0,70.0,105.0,-2299.486631550106,-2.935514848787369,-2299.486631550106,-2.935514848787369,90.8356704711914,-72.29517622050355,nan,0,-7514.098621197023,-9.592466324932369,-2973.4728092485493,-3.7959227352109135,90.8356704711914,-72.29517622050355,nan,40.0,160.0,70.0,140.0,0.07889089302883322
onestep_70_011,PS-onestep-02.xlsx,11,single_step,70.0,0.1002,nan,nan,0.1002,10.0,105.958564758301,9965,30.0101757049561,197.137283325195,True,False,70.0,105.0,70.0,105.0,-1872.1186201057922,-2.389938663964841,-1299.5513978858312,-1.6590017845351035,104.997245788574,-59.14879484966582,nan,0,-6693.137075612742,-8.54443030929286,-2717.3331386090795,-3.4689359216286113,105.958564758301,-61.020482774555376,nan,40.0,160.0,70.0,140.0,0.06422873165237389
onestep_70_012,PS-onestep-02.xlsx,12,single_step,70.0,0.4998,nan,nan,0.4998,10.0,105.952445983887,9968,30.0035591125488,197.158905029297,True,False,70.0,105.0,70.0,105.0,-1807.473572776028,-2.3074130716289716,-1256.8786084517546,-1.6045258831298994,104.99089050293,-58.354265024085635,nan,0,-6523.17781481035,-8.327461040183424,-2653.2452109267233,-3.3871215458639017,105.952445983887,-60.01654036170498,nan,40.0,160.0,70.0,140.0,0.0620108863978014
onestep_70_013,PS-onestep-02.xlsx,13,single_step,70.0,0.7979999999999999,nan,nan,0.7979999999999999,10.0,105.98055267334,9969,30.0079956054688,197.187728881836,True,False,70.0,105.0,70.0,105.0,-1818.227275402086,-2.3211412026409604,-1268.273709814633,-1.619072821039957,104.984893798828,-58.86476721175063,nan,0,-6519.067580162994,-8.32221393212297,-2676.46994472589,-3.4167701422032635,105.98055267334,-60.70662669540707,nan,40.0,160.0,70.0,140.0,0.06237982492168589
onestep_70_014,PS-onestep-02.xlsx,14,single_step,70.0,1.0002,nan,nan,1.0002,10.0,105.878616333008,9970,30.0104808807373,197.210815429688,True,False,70.0,105.0,70.0,105.0,-1749.0395064148256,-2.2328163911678622,-1218.9514244404495,-1.5561082014133396,104.984832763672,-56.09144747563914,nan,0,-6249.285551530408,-7.977811342379244,-2563.6113445903284,-3.272695333519568,105.878616333008,-58.41270976107512,nan,40.0,160.0,70.0,140.0,0.06000612776372586
onestep_70_015,PS-onestep-02.xlsx,15,single_step,70.0,4.998,nan,nan,4.998,10.0,105.97428894043,9972,30.0111808776855,197.233184814453,True,False,70.0,105.0,70.0,105.0,-1632.5524734673527,-2.08410954059662,-1126.404043342148,-1.4379626085218913,104.995948791504,-53.29214084165119,nan,0,-5848.15176099709,-7.465725652336709,-2380.7455537446394,-3.039249643078263,105.97428894043,-54.909303662578395,nan,40.0,160.0,70.0,140.0,0.05600968528416669
onestep_70_016,PS-onestep-02.xlsx,16,single_step,70.0,10.020000000000001,nan,nan,10.020000000000001,10.0,105.9892578125,9975,30.0011196136475,197.249389648438,True,False,70.0,105.0,70.0,105.0,-1576.369714063305,-2.0123868690169853,-1086.8218864372805,-1.3874321954518474,104.99471282959,-50.798303984561244,nan,0,-5650.674997775806,-7.213627656735071,-2291.3768210803405,-2.9251618992514983,105.9892578125,-52.93004849354952,nan,40.0,160.0,70.0,140.0,0.054082164592636726
onestep_70_017,PS-onestep-02.xlsx,17,single_step,70.0,49.98,nan,nan,49.98,10.0,105.993743896484,9975,30.0009517669678,197.268157958984,True,False,70.0,105.0,70.0,105.0,-1564.1075492194818,-1.9967330415567852,-1073.9951937659725,-1.3710576941693264,104.998840332031,-49.54465976337292,nan,0,-5561.083695479566,-7.099255781463275,-2245.426369500994,-2.8665017482991413,105.993743896484,-51.43363960227521,nan,40.0,160.0,70.0,140.0,0.053661473677663295
onestep_70_018,PS-onestep-02.xlsx,18,single_step,70.0,100.02,nan,nan,100.02,10.0,105.988082885742,9975,30.0111808776855,197.287048339844,True,False,70.0,105.0,70.0,105.0,-1579.593068666995,-2.016501789787653,-1478.3200575281112,-1.8872170947167375,77.5763549804688,-50.17082941228648,nan,0,-5544.908770367813,-7.078606940895081,-2260.2238323934175,-2.885392126459682,105.988082885742,-51.82263937216135,nan,40.0,160.0,70.0,140.0,0.05419275159051036
onestep_70_019,PS-onestep-02.xlsx,19,single_step,70.0,499.98,nan,nan,499.98,10.0,105.997604370117,9977,30.0091381072998,197.312026977539,True,False,70.0,105.0,70.0,105.0,-1646.3018911628142,-2.101661988718486,-1646.3018911628142,-2.101661988718486,86.3238220214844,-53.40995898903748,nan,0,-5443.984183831788,-6.949767043189516,-1944.1060591652974,-2.4818375223386773,86.3238220214844,-53.40995898903748,nan,40.0,160.0,70.0,140.0,0.05648140093832129
onestep_70_020,PS-onestep-02.xlsx,20,single_step,70.0,1000.0200000000001,nan,nan,1000.0200000000001,10.0,95.0159072875977,9978,30.0084838867188,197.344863891602,True,False,70.0,105.0,70.0,105.0,-1690.566886059849,-2.1581704928423604,-1690.566886059849,-2.1581704928423604,91.9519882202148,-55.26100781937794,nan,0,-5361.970360960818,-6.845068545907426,-2227.1479053677504,-2.8431675387673407,91.9519882202148,-55.26100781937794,nan,40.0,160.0,70.0,140.0,0.058000046417460156
single_90_500_repeat_001,ps-single-500hs-01.xlsx,1,single_step,90.0,499.998,nan,nan,499.998,10.0,101.19270324707,9944,30.0048084259033,196.896270751953,True,False,70.0,105.0,70.0,105.0,2516.491199463766,3.212541956762254,2588.0972995315296,3.3039539994019527,84.4786605834961,92.5295939241945,70.0099029541016,0,11237.582892468883,14.345850501024104,2766.704827903681,3.531963610089805,139.993087768555,113.53412751306541,70.0099029541016,40.0,160.0,70.0,140.0,0.08060871213331125
single_eig_01_001,ps-single-01.xlsx,1,single_step,100.0,300.0,nan,nan,300.0,10.0,104.17081451416,9950,30.0081024169922,196.915161132813,True,False,70.0,105.0,70.0,105.0,495.98920759845595,0.633177711827816,322.49968681419136,0.4117017278479038,104.17081451416,-25.584594683359,nan,0,2209.445067735276,2.820568171576948,744.0789122908841,0.9498879731372988,104.17081451416,-25.584594683359,nan,40.0,160.0,70.0,140.0,0.5737886602682573
single_eig_01_002,ps-single-01.xlsx,2,single_step,90.0,300.0,nan,nan,300.0,10.0,102.415451049805,9950,30.0066528320313,196.899307250977,True,False,70.0,105.0,70.0,105.0,465.32618858681633,0.5940334322384888,297.83270989995793,0.38021197008505264,102.415451049805,-33.04891724232357,nan,0,2518.12902292304,3.2146327952209015,831.6418651568786,1.0616704661577172,102.415451049805,-33.04891724232357,nan,40.0,160.0,70.0,140.0,0.014905414647139783
single_eig_01_003,ps-single-01.xlsx,3,single_step,100.0,30.0,nan,nan,30.0,10.0,103.484664916992,9952,30.0099620819092,196.943862915039,True,False,70.0,105.0,70.0,105.0,864.4109616362433,1.1035033552803104,864.4109616362433,1.1035033552803104,84.6441802978516,28.211233051512977,nan,0,3250.4299278965254,4.149485014335989,1178.8597567606926,1.5049273490562032,120.773292541504,49.277735460082454,nan,40.0,160.0,70.0,140.0,1.0
single_eig_01_004,ps-single-01.xlsx,4,single_step,95.0,100.02,nan,nan,100.02,60.0,110.262351989746,1557,30.0163040161133,184.928268432617,True,False,70.0,105.0,70.0,105.0,-142502.53762264008,-30.31968885588087,-104135.82729868992,-22.15655899972126,104.927001953125,-5095.667379231753,70.0727691650391,0,-567072.5988197532,-120.6537444297347,-142604.7016379982,-30.341425880425145,139.953201293945,-5799.718616210166,70.0727691650391,40.0,160.0,70.0,140.0,0.7904386075210269
single_eig_01_005,ps-single-01.xlsx,5,single_step,100.0,100.02,nan,nan,100.02,10.0,103.841697692871,9955,30.0074920654297,196.975204467773,True,False,70.0,105.0,70.0,105.0,827.0202320485657,1.0557705089981688,827.252676259061,1.0560672462881628,89.0012664794922,28.680248468382956,nan,0,3313.9500479219923,4.230574529262117,990.9117711723095,1.2649937504327355,132.97639465332,32.63679235243444,nan,40.0,160.0,70.0,140.0,0.9567442671979765
kovacs_eig_01_001,ps-kovacs-01.xlsx,1,single_step,95.0,100.02,nan,nan,100.02,10.0,103.02367401123,9950,30.0004177093506,196.905181884766,True,False,70.0,105.0,70.0,105.0,765.0120897057773,0.9766111783478006,801.2894526127269,1.0229227054630554,75.7039337158203,29.057297532575717,nan,0,3288.368216685056,4.1979168723639,985.9048624340558,1.2586019520434752,132.746505737305,31.82243397848697,nan,40.0,160.0,70.0,140.0,0.02546039253806444
kovacs_eig_01_002,ps-kovacs-01.xlsx,2,two_step,65.0,10.000020000000001,100.0,1200.0,1210.00002,10.0,104.398628234863,9951,30.0073699951172,196.928726196289,True,False,70.0,105.0,70.0,105.0,963.7409974037799,1.2303076562601445,963.7549352311041,1.2303254492311966,89.9733123779297,33.42287993246771,nan,0,3699.582396598051,4.722871144593257,1105.8670981250018,1.4117452316489385,132.737701416016,35.850366602690656,nan,40.0,160.0,70.0,140.0,0.02976674177594343
kovacs_eig_01_003,ps-kovacs-01.xlsx,3,two_step,50.0,10.000020000000001,80.0,1800.0,1810.00002,10.0,100.750045776367,9951,30.0113487243652,196.938552856445,True,False,70.0,105.0,70.0,105.0,661.2329804983198,0.8441272091467911,734.363696984693,0.9374855706187569,70.015998840332,32.44050749620635,nan,0,3634.6360948591037,4.639960972160558,1173.836501200167,1.4985146823831919,132.746017456055,37.437926958457865,nan,40.0,160.0,70.0,140.0,0.021065438304893942
kovacs_eig_01_004,ps-kovacs-01.xlsx,4,two_step,50.0,10.000020000000001,100.0,10.000020000000001,20.000040000000002,10.0,103.516021728516,9953,30.0090618133545,196.957809448242,True,False,70.0,105.0,70.0,105.0,1079.4007897528713,1.3779584550036654,1079.4007897528713,1.3779584550036654,91.448112487793,35.27781350371117,nan,0,4230.437339065796,5.400558305190376,1273.3271634485538,1.6255240384449623,132.764541625977,41.564409115583885,nan,40.0,160.0,70.0,140.0,0.034387351226275814
kovacs_eig_01_005,ps-kovacs-01.xlsx,5,two_step,50.0,1800.0,100.0,10.000020000000001,1810.00002,10.0,103.447128295898,9954,30.0012855529785,196.960693359375,True,False,70.0,105.0,70.0,105.0,1096.3732183413215,1.3996253851165805,1096.3732183413215,1.3996253851165805,91.8133544921875,35.14038950787153,nan,0,4323.996883763981,5.5199960218263575,1026.481734472111,1.3104022142197158,139.995010375977,42.479294720009875,nan,40.0,160.0,70.0,140.0,0.034928055725081626
kovacs_eig_01_006,ps-kovacs-01.xlsx,6,two_step,55.0,600.0,90.0,300.0,900.0,10.0,102.346923828125,9955,30.0105571746826,196.986053466797,True,False,70.0,105.0,70.0,105.0,981.5184776474657,1.2530023118903817,981.7560518991885,1.2533055981691765,85.145263671875,38.53694192731086,nan,0,4475.899979720209,5.713914867727926,1108.9052179027326,1.4156236824290203,139.986175537109,45.34623245045782,nan,40.0,160.0,70.0,140.0,1.0
kovacs_eig_01_007,ps-kovacs-01.xlsx,7,two_step,50.0,10.000020000000001,70.0,1800.0,1810.00002,10.0,95.1177444458008,9957,30.0040760040283,197.010681152344,True,False,70.0,105.0,70.0,105.0,1043.106054107309,1.3316247499242242,701.6962371580771,0.8957824304145665,104.997062683105,42.334241258883935,nan,0,4729.691726942652,6.037904332267215,1485.320383500534,1.8961536810645114,132.980529785156,48.12232501374183,nan,40.0,160.0,70.0,140.0,0.0332310802339278
kovacs_eig_01_008,ps-kovacs-01.xlsx,8,two_step,50.0,10.000020000000001,100.0,1800.0,1810.00002,10.0,104.165664672852,9958,30.0016212463379,197.031845092773,True,False,70.0,105.0,70.0,105.0,1338.6493067601218,1.7089140086299428,1336.8968388075077,1.7066768154989458,91.789176940918,44.89010271750976,nan,0,5289.542743110563,6.752607757162419,1312.0578746261758,1.6749674995227775,139.994491577148,54.2677914583237,nan,40.0,160.0,70.0,140.0,0.04264644265353012
kovacs_eig_01_009,ps-kovacs-01.xlsx,9,two_step,50.0,10.000020000000001,85.0,60.0,70.00002,10.0,95.1634826660156,9960,30.0083770751953,197.051132202148,True,False,70.0,105.0,70.0,105.0,1556.538521516621,1.9870704529999415,1105.142363704593,1.4108200387718208,104.985015869141,49.46193773744051,nan,0,5974.954344505341,7.627601290857881,1405.3597749079368,1.7940763083931108,139.997650146484,57.60616098304308,nan,40.0,160.0,70.0,140.0,0.049587917059866815
kovacs_eig_01_010,ps-kovacs-01.xlsx,10,two_step,75.0,10.000020000000001,100.0,1800.0,1810.00002,10.0,104.281997680664,9961,30.0076141357422,197.078903198242,True,False,70.0,105.0,70.0,105.0,1484.9675906117136,1.8957033071638894,1477.5794155956628,1.8862715943774415,91.7869338989258,49.350574869505635,nan,0,5778.742264943472,7.377117785034218,1388.9685605991901,1.7731513539564128,139.991058349609,57.81858275208401,nan,40.0,160.0,70.0,140.0,1.0
kovacs_eig_03_001,ps-kovacs-03.xlsx,1,two_step,50.0,10.000020000000001,65.0,1200.0,1210.00002,10.0,95.085578918457,9949,30.0061817169189,196.898971557617,True,False,70.0,105.0,70.0,105.0,128.8724620866692,0.1645180367063862,98.70769044040658,0.12600981758349775,104.99471282959,13.635167695128757,nan,0,1277.1336530217252,1.630383386836245,438.82855441250774,0.5602066652074567,139.986892700195,18.731622237191914,nan,40.0,160.0,70.0,140.0,0.004105595122071217
kovacs_eig_03_002,ps-kovacs-03.xlsx,2,two_step,50.0,10.000020000000001,75.0,10.000020000000001,20.000040000000002,10.0,95.1582183837891,9951,30.0092296600342,196.919448852539,True,False,70.0,105.0,70.0,105.0,350.4868768640664,0.4474300555711486,276.63648429594446,0.35315295867567376,104.997093200684,15.267647441720328,nan,0,1635.1523805953298,2.0874285709727616,609.8933066277073,0.7785871999502646,132.744857788086,20.687083930906965,nan,40.0,160.0,70.0,140.0,0.011165746263428724
kovacs_eig_03_003,ps-kovacs-03.xlsx,3,two_step,65.0,10.000020000000001,65.0,1800.0,1810.00002,10.0,95.008903503418,9952,30.0006008148193,196.922775268555,True,False,70.0,105.0,70.0,105.0,-23.418749293359287,-0.02989627569365015,-22.54301448309466,-0.028778316361397438,104.985557556152,11.131249188407992,nan,0,990.3345059053953,1.2642568160494407,395.25765104179726,0.5045842353725071,139.995300292969,17.3574225372231,nan,40.0,160.0,70.0,140.0,0.0007233269776930727
kovacs_eig_03_004,ps-kovacs-03.xlsx,4,two_step,85.0,10.000020000000001,100.0,1200.0,1210.00002,10.0,104.095481872559,9953,30.0093364715576,196.953994750977,True,False,70.0,105.0,70.0,105.0,188.85460339819065,0.24109098306151994,98.27342682212705,0.12545543849633242,104.095481872559,-35.915587053845684,nan,0,1479.3060671436428,1.8884758303961395,435.20744169494907,0.5555839681212116,104.095481872559,-35.915587053845684,nan,40.0,160.0,70.0,140.0,1.0
kovacs_eig_04_001,ps-kovacs-04.xlsx,1,two_step,75.0,10.000020000000001,100.0,10.000020000000001,20.000040000000002,10.0,102.905265808105,9954,30.0118675231934,196.933578491211,True,False,70.0,105.0,70.0,105.0,685.8617436765777,0.8755681834169078,708.1791955815416,0.9040585475509041,89.8944702148438,25.064799352125874,nan,0,3013.826067879708,3.847437533463456,763.0157013894493,0.9740625975184458,139.984039306641,32.51871098747597,nan,40.0,160.0,70.0,140.0,0.46186984013169324
kovacs_eig_04_002,ps-kovacs-04.xlsx,2,two_step,50.0,100.0002,70.0,60.0,160.0002,10.0,100.782020568848,9955,30.0118980407715,196.959365844727,True,False,70.0,105.0,70.0,105.0,848.3794784986055,1.0830376321258792,626.0834071988887,0.7992554134453898,104.991737365723,30.630405468082586,nan,0,3532.7754766271923,4.509926140375139,908.7802530972197,1.1601450039538974,139.989685058594,38.68377013749978,nan,40.0,160.0,70.0,140.0,0.027027516912393156
kovacs_eig_04_003,ps-kovacs-04.xlsx,3,two_step,65.0,10.000020000000001,85.0,600.0,610.00002,10.0,101.204627990723,9956,30.0042743682861,196.978927612305,True,False,70.0,105.0,70.0,105.0,579.007673830595,0.7391587325496957,578.7662722763192,0.7388505603527478,85.0104827880859,27.89033510402237,nan,0,3579.4884306525046,4.569559698705325,1018.3584324160284,1.300032041382164,139.994583129883,42.902246086331616,nan,40.0,160.0,70.0,140.0,0.01788361391663818
kovacs_eig_04_004,ps-kovacs-04.xlsx,4,two_step,50.0,10.000020000000001,70.0,300.0,310.00002,10.0,95.8505554199219,9957,30.0075988769531,196.992233276367,True,False,70.0,105.0,70.0,105.0,1006.4942502461204,1.2848862769099407,725.9821545958408,0.9267857292712861,104.985076904297,39.377426919329196,nan,0,4352.224865558732,5.556031743266466,1136.3871504619829,1.4507070005897653,139.993606567383,47.88359537607448,nan,40.0,160.0,70.0,140.0,0.03206470814086081
hs_01_001,ps-hs-01.xlsx,1,single_step,70.0,300.0,nan,nan,300.0,5.0,95.0066604614258,20080,30.003360748291,198.135330200195,True,False,70.0,105.0,70.0,105.0,14573.840802573272,37.209806304442395,10820.775074001667,27.627510827238297,104.997001647949,566.3559395972526,70.0045318603516,0,56433.86216085696,144.08645658091137,14220.780821272336,36.30837656495065,139.994705200195,582.3619085505029,70.0045318603516,40.0,160.0,70.0,140.0,1.0
hs_01_002,ps-hs-01.xlsx,2,single_step,70.0,300.0,nan,nan,300.0,10.0,99.2287063598633,9956,30.0023078918457,197.019409179688,True,False,70.0,105.0,70.0,105.0,546.2392395799558,0.6973266888254754,393.93823097626705,0.5028998693314047,104.997337341309,27.639375931206132,nan,0,2736.9852358342882,3.4940237053203678,796.7525892316289,1.0171309649765474,139.99299621582,33.27646589882488,nan,40.0,160.0,70.0,140.0,0.01874040093410062
hs_01_003,ps-hs-01.xlsx,3,single_step,70.0,300.0,nan,nan,300.0,20.0,107.085220336914,4911,30.0029029846191,194.696990966797,True,False,70.0,105.0,70.0,105.0,-27022.425711288284,-17.248356836992517,-20024.737019477783,-12.781747033709221,104.990768432617,-1008.0597017008768,70.0302124023438,0,-104319.04666823575,-66.58662553291643,-26049.760661096872,-16.62750680495545,139.983413696289,-1065.7445920026717,70.0302124023438,40.0,160.0,70.0,140.0,0.46354331156336265
hs_01_004,ps-hs-01.xlsx,4,single_step,70.0,300.0,nan,nan,300.0,40.0,124.966842651367,2391,30.0147953033447,189.868240356445,True,False,70.0,105.0,70.0,105.0,-81895.74369100749,-26.136939475853453,-60794.38604878179,-19.402463632589928,104.946311950684,-2956.2612442036366,70.0653533935547,0,-321211.2268919309,-102.51422134848858,-80567.776349655,-25.71312011159202,139.948165893555,-3292.5876176916718,70.0653533935547,40.0,160.0,70.0,140.0,0.7024207345237651
hs_01_005,ps-hs-01.xlsx,5,single_step,90.0,100.0002,nan,nan,100.0002,5.0,95.0047836303711,20079,30.0050067901611,198.154388427734,True,False,70.0,105.0,70.0,105.0,15130.18138272813,38.63025033888033,11192.38645562599,28.57630584415146,104.994567871094,583.1283882366247,70.0070190429688,0,58443.91387663207,149.21850351480526,14658.23113692896,37.42527098790372,139.999252319336,599.6723320859259,70.0070190429688,40.0,160.0,70.0,140.0,0.9693055440567441
hs_01_006,ps-hs-01.xlsx,6,single_step,90.0,100.0002,nan,nan,100.0002,10.0,100.710990905762,9955,30.0095500946045,196.999847412109,True,False,70.0,105.0,70.0,105.0,1038.8112431728619,1.3261420125611,1038.8112431728619,1.3261420125611,84.4139862060547,36.185013381961994,nan,0,4608.92362783808,5.883732290857123,1299.9897422113208,1.6595613730357286,138.488067626953,57.86189312366946,nan,40.0,160.0,70.0,140.0,0.03327539412003976
hs_01_007,ps-hs-01.xlsx,7,single_step,90.0,100.0002,nan,nan,100.0002,20.0,106.316833496094,4907,30.0001430511475,194.699447631836,True,False,70.0,105.0,70.0,105.0,-26368.767996499093,-16.831128508403676,-19607.0235812171,-12.515121434819426,104.999382019043,-1036.49034042177,70.0099029541016,0,-101891.40727217245,-65.03706847159943,-45397.260687038855,-28.976974906620544,106.316833496094,-1052.122552520806,70.0099029541016,40.0,160.0,70.0,140.0,0.42232462986415287
hs_01_008,ps-hs-01.xlsx,8,single_step,90.0,100.0002,nan,nan,100.0002,40.0,108.100761413574,2393,30.0139102935791,190.046722412109,True,False,70.0,105.0,70.0,105.0,-79781.634955577,-25.462223921992656,-59105.99278116211,-18.86361471739216,104.983901977539,-3005.3272836353863,70.0422821044922,0,-314497.22337212716,-100.37145426770016,-78928.58234975731,-25.189973090348076,139.998428344727,-3225.264016413559,70.0422821044922,40.0,160.0,70.0,140.0,0.6388950264389378
hs_01_009,ps-hs-01.xlsx,9,single_step,95.0,100.02,nan,nan,100.02,5.0,95.0034027099609,20079,30.0008144378662,198.159484863281,True,False,70.0,105.0,70.0,105.0,15023.572173171517,38.358056612352804,11104.648459453678,28.352293939030666,104.995948791504,579.4862090347558,70.008186340332,0,58242.69715013204,148.70475868118817,14667.41114908465,37.44870931681187,139.998611450195,600.5717330142775,70.008186340332,40.0,160.0,70.0,140.0,1.0
hs_01_010,ps-hs-01.xlsx,10,single_step,95.0,100.02,nan,nan,100.02,10.0,102.216461181641,9957,30.0025825500488,197.026123046875,True,False,70.0,105.0,70.0,105.0,1257.5053508666429,1.6053259798297568,1270.0442026175083,1.6213330246180955,84.9991912841797,44.96859472527001,nan,0,5552.587878753631,7.088410057983359,1486.2128210178303,1.8972929630014852,139.999710083008,61.715013760982856,nan,40.0,160.0,70.0,140.0,0.04185107697329949
hs_01_011,ps-hs-01.xlsx,11,single_step,95.0,100.02,nan,nan,100.02,20.0,106.073150634766,4908,30.0118217468262,194.761672973633,True,False,70.0,105.0,70.0,105.0,-25859.033190195216,-16.50576586608205,-19216.1023956157,-12.265597273797255,104.993179321289,-1065.6997643824072,70.0082855224609,0,-100222.63050426762,-63.97189181123464,-44689.014753320946,-28.524903034034644,106.073150634766,-1077.471598588014,70.0082855224609,40.0,160.0,70.0,140.0,0.4303076673797531
hs_01_012,ps-hs-01.xlsx,12,single_step,95.0,100.02,nan,nan,100.02,40.0,107.823547363281,2394,30.0217018127441,190.179656982422,True,False,70.0,105.0,70.0,105.0,-78865.3267760351,-25.169785141287797,-58382.185663800105,-18.63261244589365,104.983055114746,-3011.125777350675,70.0381927490234,0,-312160.84690739366,-99.62580220448733,-139577.43574043494,-44.54599012992605,107.823547363281,-3223.9587932401528,70.0381927490234,40.0,160.0,70.0,140.0,0.6561798840763516
hs_02_001,ps-hs-02.xlsx,1,two_step,50.0,10.000020000000001,80.0,1800.0,1810.00002,5.0,95.1025619506836,20067,30.0051288604736,198.092163085938,True,False,70.0,105.0,70.0,105.0,15044.989916997323,38.412740213610185,11091.436822449834,28.318562099871915,104.99772644043,587.4032703461767,70.0011138916016,0,58713.803058931975,149.90758227812418,14776.686317190371,37.72770974601797,139.992660522461,605.6909398670439,70.0011138916016,40.0,160.0,70.0,140.0,0.9586010263898622
hs_02_002,ps-hs-02.xlsx,2,two_step,50.0,10.000020000000001,80.0,1800.0,1810.00002,10.0,100.288192749023,9948,30.000020980835,196.913223266602,True,False,70.0,105.0,70.0,105.0,1746.8567570860328,2.2300299026630204,1814.0910666630477,2.3158609361655924,84.3794097900391,65.69594772328514,nan,0,8067.713569568054,10.299208812214536,2045.4041683767823,2.6111542575022746,139.984619140625,84.01020974750725,128.604629516602,40.0,160.0,70.0,140.0,0.05565104029770401
hs_02_003,ps-hs-02.xlsx,3,two_step,50.0,10.000020000000001,80.0,1800.0,1810.00002,20.0,104.709968566895,4900,30.0165176391602,194.56477355957,True,False,70.0,105.0,70.0,105.0,-25033.548582767064,-15.978860797510892,-19012.965507930763,-12.135935430594103,104.709968566895,-1061.944329671969,70.0282516479492,0,-95792.30083784243,-61.14402181138879,-42831.5563985341,-27.339291318213252,104.709968566895,-1061.944329671969,70.0282516479492,40.0,160.0,70.0,140.0,0.39875708621296213
hs_02_004,ps-hs-02.xlsx,4,two_step,50.0,10.000020000000001,80.0,1800.0,1810.00002,40.0,106.943077087402,2388,30.0060443878174,189.810562133789,True,False,70.0,105.0,70.0,105.0,-77235.05073753027,-24.649484277935187,-57364.937193836355,-18.307958678883942,104.984504699707,-3163.952254635666,70.0581817626953,0,-306196.9216966555,-97.72242181808154,-137032.56327656252,-43.7337967903923,106.943077087402,-3287.8887618820477,70.0581817626953,40.0,160.0,70.0,140.0,0.6151349994145261
hs_02_005,ps-hs-02.xlsx,5,two_step,50.0,10.000020000000001,100.0,1800.0,1810.00002,5.0,95.0066452026367,20072,30.002140045166,198.137802124023,True,False,70.0,105.0,70.0,105.0,15694.735873231308,40.071666059313976,11579.525495411126,29.56474594573053,104.998092651367,594.8719057706817,70.0070877075195,0,60488.24642499074,154.43807597869977,15092.902092772367,38.53506917303582,139.993087768555,617.5989849959753,70.0070877075195,40.0,160.0,70.0,140.0,1.0
hs_02_006,ps-hs-02.xlsx,6,two_step,50.0,10.000020000000001,100.0,1800.0,1810.00002,10.0,103.079368591309,9955,30.0008907318115,197.022766113281,True,False,70.0,105.0,70.0,105.0,2154.2405894226613,2.7500943694757374,2154.2405894226613,2.7500943694757374,85.8511047363281,69.1590949286674,nan,0,8683.038645657665,11.084730185945954,2125.1950553152947,2.7130149642322907,139.999130249023,87.90125824098357,115.027694702148,40.0,160.0,70.0,140.0,0.06862939927192083
hs_02_007,ps-hs-02.xlsx,7,two_step,50.0,10.000020000000001,100.0,1800.0,1810.00002,20.0,106.437324523926,4907,30.0120048522949,194.725143432617,True,False,70.0,105.0,70.0,105.0,-24140.98452772546,-15.409139060250293,-18008.28483040753,-11.494649891749486,104.986976623535,-1004.2684690845583,70.0323944091797,0,-94411.50778785849,-60.26266454544159,-42477.93227454933,-27.113573792265523,106.437324523926,-1035.4700934092298,70.0323944091797,40.0,160.0,70.0,140.0,0.38453951571271644
hs_02_008,ps-hs-02.xlsx,8,two_step,50.0,10.000020000000001,100.0,1800.0,1810.00002,40.0,108.408966064453,2393,30.0043506622314,190.099899291992,True,False,70.0,105.0,70.0,105.0,-76115.31697759024,-24.292122439656456,-56402.72304747091,-18.00086905770348,104.956733703613,-2866.2632104544955,70.0083618164063,0,-302493.62054587505,-96.54051719549203,-135994.0899465782,-43.40236913188665,108.408966064453,-3131.854677502244,70.0083618164063,40.0,160.0,70.0,140.0,0.6062169315271124
