Repository: jjlovesure-coder/multipramerenconstruction

# Multiprameter Annealing Reconstruction

本仓库用于从论文图像和聚苯乙烯 DSC 实验中提取焓回复数据，构建稀疏样本下的退火参数预测模型，并用 Expected Information Gain (EIG) 设计下一轮实验。

当前项目包含两条互相衔接的路线：

1. 复现论文中金属玻璃的多参数预测思路：`delta_h`、`delta_h_peak`、`S*`、`H*`、TNM 特征和绝对反应速率理论特征。
2. 将同样的思想迁移到聚苯乙烯 (PS) DSC 实验：在有限退火时间内预测焓回复、峰面积、峰位、路径依赖，并设计能计算 `S* / H*` 的多升温速率实验。

## Repository Layout

```text
paper/
  Source paper and supplementary PDF files.

tools/
  One-off extraction and method-generation scripts.

src/models/
  Paper-data sparse forward and inverse predictor.

src/physics/
  Absolute reaction rate theory, Kissinger, and TNM helper functions.

src/ps/
  PS DSC parsing, feature extraction, model training, EIG design,
  inverse evaluation, and ARRT/Kissinger diagnostics.

data/dsc/
  Raw PS DSC Excel exports.

data/ps/
  Processed PS feature tables and experiment plans.

data/processed/
  Processed digitized paper dataset.

results/
  Digitized figure data, trained model payloads, metrics, plots, and reports.

docs/
  Experiment design reports and model evaluation notes.
```

## Environment

The code is plain Python and uses common scientific packages:

```powershell
python --version
python -m pip install numpy pandas matplotlib openpyxl
```

The project has been run on Windows PowerShell from:

```text
E:\knowledgepaper\multipramereconstruction
```

## Paper-Derived Dataset Workflow

The paper and supplementary figures do not provide raw tables, so the first dataset is digitized from figures.

Main source files:

```text
paper/Song 等 - 2020 - Activation Entropy as a Key Factor Controlling the Memory Effect in Glasses.pdf
paper/Revised_Supplementary_Materials-Sep_3.pdf
```

Important extracted outputs:

```text
results/extracted/data_points/overlap_enhanced/fig2a_c_10series_overlap_filled_points.csv
results/extracted/data_points/fig2d_s6_experimental_points.csv
results/extracted/data_points/s7_experimental_points.csv
results/extracted/data_points/fig3b_hstar_tp_digitized.csv
```

Build the processed paper dataset:

```powershell
python -m src.models.dataset
```

Train the sparse forward model:

```powershell
python -m src.models.train_forward
```

Run inverse design on paper-style targets:

```powershell
python -m src.models.inverse_design
python tools/run_inverse_design_example.py
```

Key outputs:

```text
data/processed/annealing_dataset.csv
results/models/forward_kernel_model.json
results/predictions/inverse_design_top10.json
```

## PS DSC Workflow

The PS workflow predicts finite-time enthalpy recovery rather than forcing a maximum Kovacs peak. The current sample mass is:

```text
PS sample mass = 4.7 mg
```

DSC temperature integrals are converted to specific enthalpy by:

```text
J/g = integral_uW_C * (60 / heating_rate_C_min) * 1e-6 / sample_mass_g
```

Raw DSC files are read from:

```text
data/dsc/ps-empty-01.xlsx
data/dsc/ps-ref-01.xlsx
data/dsc/PS-onestep-01.xlsx
data/dsc/PS-onestep-02.xlsx
data/dsc/ps-single-01.xlsx
data/dsc/ps-kovacs-01.xlsx
data/dsc/pskovacs.xlsx
data/dsc/twosteps.xlsx
```

Extract PS features:

```powershell
python -m src.ps.dsc_processing
```

Train the current finite-time PS model:

```powershell
python -m src.ps.train_ps_model
```

Run inverse design:

```powershell
python -m src.ps.inverse_design
```

Run EIG experiment selection:

```powershell
python -m src.ps.eig_design
python -m src.ps.optimize_twostep_plan
```

Key outputs:

```text
data/ps/ps_preexperiment_features.csv
data/ps/ps_eig_next_experiments.csv
data/ps/ps_eig_next_twostep_experiments.csv
results/ps/models/ps_limited_time_model.json
results/ps/evaluation/ps_train_test_metrics.json
results/ps/eig/ps_eig_twostep_candidate_ranking.csv
```

## Current PS Targets

The current PS model predicts:

```text
delta_h_total_J_g
peak_area_J_g
peak_temperature_Tp_C
peak_height_uW
onset_temperature_C
recovery_index
path_dependence_index
kovacs_peak_label
```

`kovacs_peak_label` is kept as an observational label. Current PS pre-experiments do not show a strong finite-time Kovacs peak, so the main objective is finite-time enthalpy recovery and path dependence.

## Generated DSC Method Files

The repository contains generated `.mtd` method files for follow-up DSC experiments.

Full two-step EIG plan:

```text
data/kovactrain26111103R9-03.mtd
```

Next-round two-step priority plan:

```text
data/kovactrain26111103R9-04-next-round.mtd
```

Multi-heating-rate ARRT/Kissinger plan for strict `S*/H*` training:

```text
data/kovactrain26111103R9-05-arrt-kissinger.mtd
data/ps/ps_arrt_kissinger_mtd_plan.csv
```

Regenerate the ARRT/Kissinger method:

```powershell
python tools/generate_ps_arrt_kissinger_mtd.py
```

This method repeats six representative annealed states at:

```text
5, 10, 20, 40 deg C/min
```

The selected states are:

```text
single: 70 deg C 300 s
single: 90 deg C 100 s
single: 95 deg C 100.02 s
two-step: 50 deg C 10 s -> 80 deg C 1800 s
two-step: 50 deg C 10 s -> 100 deg C 1800 s
two-step: 65 deg C 10 s -> 100 deg C 1200 s
```

File: results/ps/tnm_enthalpy_time_fit/tnm_enthalpy_time_fit_by_group.csv
group_key,mode,T1_C,T2_C,t1_s_fixed,time_axis,n_raw_points,n_time_points,offset_J_g,amplitude_J_g,tau_s,beta,rmse_J_g,mae_J_g
single_step|T=100,single_step,100.0,,,t1_s,3,3,1.2193394590213,-1.9140198434994362,899.9999999999998,0.95,0.043310171296388145,0.03980488499388709
single_step|T=50,single_step,50.0,,,t1_s,20,10,-5.317857882287983,1.153098995882772,86.42299921768061,0.25,0.07021712546409224,0.06335283774611397
single_step|T=70,single_step,70.0,,,t1_s,21,11,-3.294930580525402,1.6896526819819853,70.56684939398639,0.95,0.8391567662342835,0.542122636495505
single_step|T=80,single_step,80.0,,,t1_s,3,3,2.731905713754634,-1.5197995585415711,3000.0000000000073,0.95,0.015081072838884043,0.014210447463957276
single_step|T=90,single_step,90.0,,,t1_s,5,5,19.834026226982925,-17.86550854574637,16.666666666666657,0.95,0.9577476276182163,0.8363660618293242
two_step|T1=80|t1=49.98|T2=90,two_step,80.0,90.0,49.98,t2_s,10,10,-6.274116673739453,1.1143091013571658,1.3553233142976502,0.6,0.0703190541578189,0.05006987092032986
two_step|T1=80|t1=499.98|T2=90,two_step,80.0,90.0,499.98,t2_s,10,10,-4.807614310920006,-0.4839915111549726,3000.06,0.95,0.03444594828374016,0.023152819580355376
two_step|T1=90|t1=49.98|T2=80,two_step,90.0,80.0,49.98,t2_s,10,10,-4.183426448333359,0.4598634176143319,1.836901286278767,0.825,0.06321531796016497,0.05568362669362403
two_step|T1=90|t1=499.98|T2=80,two_step,90.0,80.0,499.98,t2_s,10,10,-3.694179587389852,-0.1735203660654488,535.6570050455554,0.95,0.01498607353494624,0.010603079432903329

File: results/ps/tnm_enthalpy_time_fit/tnm_enthalpy_time_fit_by_point.csv
group_key,mode,time_axis,time_s,actual_delta_h_total_J_g,pred_delta_h_total_J_g,error_J_g
single_step|T=100,single_step,t1_s,30.0,1.1035033552803104,1.1451863338626362,0.041682978582325836
single_step|T=100,single_step,t1_s,100.02,1.0557705089981688,0.9960631815073382,-0.05970732749083063
single_step|T=100,single_step,t1_s,300.0,0.633177711827816,0.6512020607363208,0.018024348908504795
single_step|T=50,single_step,t1_s,0.1002,-5.173397504305944,-5.123557938330451,0.04983956597549355
single_step|T=50,single_step,t1_s,0.4998,-5.094697974637139,-5.039949524562463,0.054748450074676214
single_step|T=50,single_step,t1_s,0.7979999999999999,-5.020745784985374,-5.010506885202881,0.01023889978249315
single_step|T=50,single_step,t1_s,1.0002,-4.923213174457985,-4.995414698670346,-0.07220152421236126
single_step|T=50,single_step,t1_s,4.998,-4.802840259179719,-4.870902217903379,-0.06806195872365972
single_step|T=50,single_step,t1_s,10.020000000000001,-4.742527070659703,-4.808105220741109,-0.06557815008140633
single_step|T=50,single_step,t1_s,49.98,-4.682534655776184,-4.646861839647564,0.03567281612861972
single_step|T=50,single_step,t1_s,100.02,-4.623630977075358,-4.5734680892405075,0.050162887834850345
single_step|T=50,single_step,t1_s,499.98,-4.52538580597048,-4.409284237036045,0.11610156893443424
single_step|T=50,single_step,t1_s,1000.0200000000001,-4.236172490391871,-4.347095046105016,-0.11092255571314524
single_step|T=70,single_step,t1_s,0.1002,-3.4940838921949497,-3.2916038073457026,0.20248008484924718
single_step|T=70,single_step,t1_s,0.4998,-3.41845034656664,-3.279671976684726,0.13877836988191383
single_step|T=70,single_step,t1_s,0.7979999999999999,-3.329431176339364,-3.271191676802079,0.058239499537285244
single_step|T=70,single_step,t1_s,1.0002,-3.200845169009924,-3.2655603677744707,-0.06471519876454668
single_step|T=70,single_step,t1_s,4.998,-2.9120711393476495,-3.163697027670226,-0.2516258883225766
single_step|T=70,single_step,t1_s,10.020000000000001,-2.719738618921132,-3.0500806210064284,-0.3303420020852963
single_step|T=70,single_step,t1_s,49.98,-2.636715240225416,-2.427238442048117,0.20947679817729936
single_step|T=70,single_step,t1_s,100.02,-2.5179320177012956,-2.024920887250272,0.4930111304510234
single_step|T=70,single_step,t1_s,300.0,0.6973266888254754,-1.6376647227273837,-2.334991411552859
single_step|T=70,single_step,t1_s,499.98,-2.546148332333329,-1.6080176099738268,0.9381307223595021
single_step|T=70,single_step,t1_s,1000.0200000000001,-2.546842670814865,-1.6052847753458606,0.9415578954690043
single_step|T=80,single_step,t1_s,49.999999999999986,2.6911035024053787,2.701137031942477,0.01003352953709813
single_step|T=80,single_step,t1_s,499.99999999999983,2.4999648987396155,2.4786492275436784,-0.021315671195937025
single_step|T=80,single_step,t1_s,1000.000000000002,2.269502351990891,2.2807844936497275,0.011282141658836675
single_step|T=90,single_step,t1_s,49.999999999999986,3.0634977250711946,3.0126847343144085,-0.050812990756786025
single_step|T=90,single_step,t1_s,100.0002,1.3261420125611,2.0425698517994277,0.7164278392383276
single_step|T=90,single_step,t1_s,300.0,0.5940334322384888,1.96852074757345,1.3744873153349613
single_step|T=90,single_step,t1_s,499.998,3.212541956762254,1.968517681418838,-1.244024275343416
single_step|T=90,single_step,t1_s,499.99999999999983,2.764595569891951,1.9685176814188203,-0.7960778884731305
two_step|T1=80|t1=49.98|T2=90,two_step,t2_s,0.1002,-6.03082219017114,-6.063452376134935,-0.032630185963794744
two_step|T1=80|t1=49.98|T2=90,two_step,t2_s,0.4998,-5.941495109096195,-5.8029609099780695,0.13853419911812548
two_step|T1=80|t1=49.98|T2=90,two_step,t2_s,0.7979999999999999,-5.706723166338092,-5.698018360352152,0.008704805985940034
two_step|T1=80|t1=49.98|T2=90,two_step,t2_s,1.0002,-5.497101034808605,-5.644077239380753,-0.1469762045721481
two_step|T1=80|t1=49.98|T2=90,two_step,t2_s,4.998,-5.345600288441532,-5.284764141966582,0.0608361464749505
two_step|T1=80|t1=49.98|T2=90,two_step,t2_s,10.020000000000001,-5.182078109528685,-5.200044731961016,-0.017966622432330936
two_step|T1=80|t1=49.98|T2=90,two_step,t2_s,49.98,-5.157900471128639,-5.1599912287075,-0.0020907575788609023
two_step|T1=80|t1=49.98|T2=90,two_step,t2_s,100.02,-5.109124034703738,-5.159809618758254,-0.05068558405451551
two_step|T1=80|t1=49.98|T2=90,two_step,t2_s,499.98,-5.184311571511276,-5.159807572382288,0.024503999128987708
two_step|T1=80|t1=49.98|T2=90,two_step,t2_s,1000.0200000000001,-5.177577776275932,-5.159807572382287,0.017770203893644698
two_step|T1=80|t1=499.98|T2=90,two_step,t2_s,0.1002,-4.8964971036279055,-4.807641373954689,0.08885572967321664
two_step|T1=80|t1=499.98|T2=90,two_step,t2_s,0.4998,-4.8113783478052925,-4.8077388669768455,0.003639480828447006
two_step|T1=80|t1=499.98|T2=90,two_step,t2_s,0.7979999999999999,-4.789426096507734,-4.807808569351327,-0.018382472843592623
two_step|T1=80|t1=499.98|T2=90,two_step,t2_s,1.0002,-4.818863245675767,-4.807855045666333,0.011008200009434255
two_step|T1=80|t1=499.98|T2=90,two_step,t2_s,4.998,-4.8107870486415205,-4.8087232883606745,0.002063760280845983
two_step|T1=80|t1=499.98|T2=90,two_step,t2_s,10.020000000000001,-4.787801117159873,-4.809759297043059,-0.02195817988318627
two_step|T1=80|t1=499.98|T2=90,two_step,t2_s,49.98,-4.772259396579583,-4.817408957517297,-0.045149560937713495
two_step|T1=80|t1=499.98|T2=90,two_step,t2_s,100.02,-4.796094411763101,-4.82636829600038,-0.03027388423727917
two_step|T1=80|t1=499.98|T2=90,two_step,t2_s,499.98,-4.894800641933696,-4.888261538120735,0.006539103812960967
two_step|T1=80|t1=499.98|T2=90,two_step,t2_s,1000.0200000000001,-4.954935053320618,-4.951277230023741,0.0036578232968773605
two_step|T1=90|t1=49.98|T2=80,two_step,t2_s,0.1002,-4.1290900364236975,-4.1435315917869495,-0.014441555363251979
two_step|T1=90|t1=49.98|T2=80,two_step,t2_s,0.4998,-4.099453333050906,-4.0503264781777935,0.04912685487311297
two_step|T1=90|t1=49.98|T2=80,two_step,t2_s,0.7979999999999999,-4.0235137471319,-4.001741011119112,0.021772736012787952
two_step|T1=90|t1=49.98|T2=80,two_step,t2_s,1.0002,-3.904258944764556,-3.974526812049133,-0.0702678672845769
two_step|T1=90|t1=49.98|T2=80,two_step,t2_s,4.998,-3.8132686006701726,-3.7704268066647844,0.042841794005388234
two_step|T1=90|t1=49.98|T2=80,two_step,t2_s,10.020000000000001,-3.6792346684639896,-3.731545841056178,-0.05231117259218854
two_step|T1=90|t1=49.98|T2=80,two_step,t2_s,49.98,-3.67406305383032,-3.723563138874906,-0.04950008504458614
two_step|T1=90|t1=49.98|T2=80,two_step,t2_s,100.02,-3.63166557753634,-3.7235630307198475,-0.0918974531835075
two_step|T1=90|t1=49.98|T2=80,two_step,t2_s,499.98,-3.7678117838667586,-3.723563030719027,0.0442487531477318
two_step|T1=90|t1=49.98|T2=80,two_step,t2_s,1000.0200000000001,-3.843991026148135,-3.723563030719027,0.12042799542910831
two_step|T1=90|t1=499.98|T2=80,two_step,t2_s,0.1002,-3.7281025362637803,-3.694229437939341,0.03387309832443908
two_step|T1=90|t1=499.98|T2=80,two_step,t2_s,0.4998,-3.7063905603652305,-3.6944089260587023,0.01198163430652821
two_step|T1=90|t1=499.98|T2=80,two_step,t2_s,0.7979999999999999,-3.6974166934280386,-3.6945371588887963,0.002879534539242279
two_step|T1=90|t1=499.98|T2=80,two_step,t2_s,1.0002,-3.687878663347416,-3.694622619804037,-0.006743956456620737
two_step|T1=90|t1=499.98|T2=80,two_step,t2_s,4.998,-3.6776641365316403,-3.696212915111309,-0.018548778579668745
two_step|T1=90|t1=499.98|T2=80,two_step,t2_s,10.020000000000001,-3.675101530587496,-3.6980950737150833,-0.02299354312758739
two_step|T1=90|t1=499.98|T2=80,two_step,t2_s,49.98,-3.7085376105142913,-3.7114838014025535,-0.002946190888262201
two_step|T1=90|t1=499.98|T2=80,two_step,t2_s,100.02,-3.726295800030996,-3.726068590537705,0.0002272094932909141
two_step|T1=90|t1=499.98|T2=80,two_step,t2_s,499.98,-3.803742370100184,-3.7996884495991683,0.0040539205010157175
two_step|T1=90|t1=499.98|T2=80,two_step,t2_s,1000.0200000000001,-3.8375063514604886,-3.8392892795728666,-0.0017829281123780127
